Repository: Alexey-Lukin/silken_net

# 🌿 Silken Net

> ⚠️ **2026-11-22 — the project is being re-rooted.** The enzymatic fuel cell (EBFC) is cut from the product; hardware is now designed for sampled witness trees on a primary cell; the product direction is an open radio dendrometer; the EBFC paper will not be published. Everything below still describes the previous design until it is rewritten. The verdicts live in [`docs/01_03_EBFC_Enzymatic_Bio_Fuel_Cell.md`](docs/01_03_EBFC_Enzymatic_Bio_Fuel_Cell.md) (§4, first paragraph) and [`docs/00_01_Vision_Mission_and_Roadmap.md`](docs/00_01_Vision_Mission_and_Roadmap.md) (§2).
<!-- hero: one representative per macro-layer, bottom-up (tree → blockchain) -->
**Silken Net** is the world's first trustless **D-MRV** (Digital Measurement, Reporting & Verification) platform for planetary-scale forest-health monitoring. Each tree gets a machine identity (peaq DID), becomes an economic agent, and earns growth points that convert to **SCC** — computed from the node's wake interval (by design, its fuel cell's recharge time), a transitional rule until a separate growth witness exists; SCC is an internal accounting unit, not a registry carbon credit.

A titanium gyroid anchor carries an STM32 *Soldier* node whose power source is an open research bet — an enzymatic biofuel cell built into the anchor (EBFC, >500 mV computed in silico, not yet measured in a tree). The node senses → encrypts → transmits over LoRa 868 MHz to a *Queen* gateway, which relays via CoAP to a Rails 8 / PostgreSQL / Sidekiq backend and a 10-chain Web3 *Proof-of-Growth* pipeline.

> *"We do not merely watch the forest.

# Silken Net — Gaia 2.0: The Cyber-Physical State

**Nature-as-a-Service (NaaS) / D-MRV Platform — 12-Chain Multichain Architecture**

Silken Net is a trustless Digital Measurement, Reporting, and Verification (D-MRV) platform that integrates forest biological homeostasis with IoT sensor networks and a 12-chain decentralized infrastructure. Trees become sovereign digital citizens with machine passports (peaq DID), ZK-verified telemetry (IoTeX W3bstream), and token rewards across Polygon, Solana, Celo, and Ethereum.

## The Core Idea

Trees generate streaming potentials (40-100mV) from xylem ion transport and pH gradients. Silken Net harvests this bio-potential to power autonomous sensor nodes (Soldiers) implanted in trees. Each tree becomes a self-powered monitoring station that continuously reports its health to the blockchain, earning carbon credit tokens for verified growth.

## Architecture (Gaia 2.0 — 12-Chain Integration)

| Layer | Components | Role |
|-------|-----------|------|
| **Edge** | STM32WLE5JC Soldiers + Queens | Sensor acquisition, TinyML audio classification, mruby Lorenz attractor bio-contracts, AES-256 encrypted LoRa mesh |
| **Infra** | Akash Network (Decentralized Cloud) | Unkillable body — no single cloud provider can shut down the system |
| **Backend** | Rails 8.1 + Sidekiq + PostgreSQL | Telemetry unpacking, AI Oracle (Lorenz BigDecimal), alert dispatch, tokenomics evaluation |
| **Verification** | IoTeX W3bstream + Chainlink + peaq | ZK-proofs, decentralized oracle, machine DID (trustless verification layer) |
| **Data** | Streamr + Filecoin/IPFS | P2P real-time forest pulse + immutable audit archive |
| **Blockchain** | Polygon + Hadron + Solana + Celo + KlimaDAO + The Graph | Multi-token economy, RWA compliance, micro-rewards, ESG retirement, indexing |
| **Finality** | Ethereum L1 | Weekly state root anchoring (ultimate immutability) |

## Tech Stack

| Category | Technology |
|----------|-----------|
| Language | Ruby 4.0.2 |
| Framework | Rails 8.1.2 (Omakase) |
| Database | PostgreSQL + Solid Cache + Solid Cable + Solid Queue |
| Background Jobs | Sidekiq + sidekiq-scheduler (9 priority queues, 31 workers) |
| Frontend | Hotwire (Turbo 8, Stimulus), Tailwind CSS, Phlex |
| Serialization | Blueprinter (JSON blueprints) |
| Pagination | Pagy + Groupdate (time-series) |
| Blockchain | Polygon, Ethereum, Solana, Celo (multi-chain), Solidity, eth gem |
| Verification | IoTeX W3bstream (ZK-proofs), Chainlink (Oracle), peaq (DID) |
| DeFi | KlimaDAO (ESG), Polygon Hadron (RWA/KYC) |
| Data Streams | Streamr (P2P), The Graph (Subgraph), Filecoin/IPFS (Archive) |
| IoT Protocol | LoRa (868 MHz), CoAP/UDP |
| MCU | STM32WLE5JC (ARM Cortex-M4 + LoRa SoC) |
| Edge Runtime | mruby (bio-contracts), TinyML (pest detection) |
| Deployment | Kamal (Docker), Akash Network (Decentralized Cloud), Thruster (HTTP/2) |

## Quick Start

```bash
git clone https://github.com/Alexey-Lukin/silken_net.git
cd silken_net
bundle install
bin/rails db:prepare
bin/dev
```

## Local Development / Simulation

To test the full telemetry pipeline without physical hardware, use the built-in **Forest Simulator** — a Digital Twin of the Queen (Gateway).

### Prerequisites

```bash
bundle install
bin/rails db:prepare   # Create databases & run migrations
bin/rails db:seed      # Seed Gateway, Tree, HardwareKey, TreeFamily records
```

File: docs/protocols/anchor/sn_fatigue_test_plan.md (part 1 of 3)
# Анкер — план S-N-випробування друкованого Ti (Wöhler у соку · HW.23, плече bake HW.27)

> **Що це:** план втомного (Wöhler, S-N) випробування **друкованого металу анкера**: предмет, плечі, зразок, рівні напружень, середовище, критерій відмови, run-out і статистика. Це машинна нога [`00_07`](../../00_07_Action_Plan_Tracker.md) HW.23 («план S-N-випробування»). Людська нога того ж пункту (Wöhler у синтетичному соку) і плече «втома з/без bake» з HW.27 споживають його як **один купон-захід, не два**.
> **Статус:** 🟡 робочий артефакт (не канон); **лист тест-хаусу розіслано: UA-ТЗ установам НАН — 2026-11-07, EN закордонним тест-хаусам — 2026-11-18** — [`anchor_sn_fatigue_rfq`](../procurement/anchor_sn_fatigue_rfq.md); що в нього їде — §10. **Усі числа — дзеркало канону, кешу або звіреного джерела, дім кожного названо поруч; правити в домі, не тут** (One-Home, [`00_06 §2`](../../00_06_SSOT_Documentation_Standard.md)). Число без дому позначено ⚠️ як припущення плану; рішення плану, яких канон не несе, — як пропозиції (§9 п.15). Дім стану — [`00_07`](../../00_07_Action_Plan_Tracker.md) HW.23 (+ HW.27 · HW.43).
> ⛔ **Нічого тут не є виміряною втомною властивістю наших сплавів:** зразків не існує, а in-silico ≠ TRL ([`00_03 §1`](../../00_03_TRL_Matrix_HIL_and_Beyond.md)). Літературу звірено по DOI в Crossref (§11) і взято лише на тому рівні, який звірено: анотацію або саму назву.

---

## 0. Три речення, без яких решта читається хибно

1. 🔴 **Крива доводить властивість МАТЕРІАЛУ в стані процесу, а не деталі, і порівнювати її сьогодні нема з чим.** Номінальні напруження від гойдання в суцільних друкованих деталях ВІДВАНТАЖЕНОЇ геометрії — хвостовиках, барбах, диску фланця (у стані 2) — дає `105` (§1.3); гіроїд, якого передусім навантажує ДЕФОРМАЦІЯ деревини, має лише нижню межу, а його пікового напруження В ДЕТАЛІ, стику з хвостовиком і згину радіального пальця від гойдання (S5) не рахує ніщо (§1.3; квантилі піку НЕСКІНЧЕННОЇ ґратки під одновісним напруженням — [`01_01 §5.2`](../../01_01_Coaxial_Gyroid_Topology_and_PEEK.md) — піком гіроїда в деталі не є). Тому рівні напружень ставляться так, щоб ЗНАЙТИ криву матеріалу (§4.2), а не перевірити деталь.
2. 🔴 **Бюджет — дужка 1.64–4.67×10⁸ циклів (стеля — верхнє польове прочитання частоти гойдання, 0.74 Гц; HW.43) — і вся вона лежить у гігацикловій області, де прискорення частотою і корозійна втома тягнуть у різні боки** (§5). Ультразвук досягає стелі за години, але стискає час експозиції на цикл у 27 000–77 000 разів проти поля. Частотний ефект у Ti-6Al-4V, за звіреною анотацією, залежить від місця зародження тріщини: для поверхневого зародження на гладкому зразку він не знехтуваний (у тій роботі — на одній плавці з трьох). Варіанти план ЦІНУЄ, а не обирає.
3. **Плече «з/без bake» має сенс лише на EAAE-травлених зразках.** Водень приносить травлення, а не друк ([`01_02 §1.3a`](../../01_02_Ti_6Al_4V_Metallurgy_and_DMLS.md) Failure Mode C), і саме плече прив'язане до температури bake, а її закриє не новий присуд, а вимір пари за правилом R1–R3 (там само, ⚖️ 2026-09-18, HW.27).

---

## 1. Предмет і рамка

### 1.1 Що доводить крива — і чого ні

| Доводить | НЕ доводить (і де це живе) |
|---|---|
| залежність «амплітуда напруження → число циклів» із розкидом для **гладкого зразка** зі сплаву й **стану процесу** деталі (друк · HIP · EAAE · bake · поверхня) у названому середовищі й на названій частоті | ресурс деталі: для нього потрібне циклічне напруження в друкованих деталях (перемичка й хвостовик Zone 1 · барби · хвостовик і фланець Zone 3) — для суцільних є номінал (диск — у стані 2), для гіроїда лише нижня межа (`105`, §1.3) |
| різницю, яку купує кожен крок процесу (§2.2), тобто вимір тверджень, що сьогодні стоять без джерела (§4.1) | концентрацію у вузлах гіроїда, масштаб тонкої перемички, залишкові напруження реальної деталі. ⚠️ Припущення плану: мікроструктура й пористість товстого зразка представляють перемичку. Перевіряє це шліф свідка проти шліфа перемички першої партії |
| вхід у рядки #13 (HIP / пористість) і #6 (TiH₂) [`fmea_fmeca_register`](../hardware/fmea_fmeca_register.md); які осі він рухає, судить реєстр (вхід несе нога S-N у HW.23) | шов шини · фретинг · PEEK · решітчастий зразок — §8 |

⚖️ Людська нога HW.23 формулювала (до 2026-09-21) ціль як «еквівалент 5+ років фретингу». Переписувати ногу — не право плану, тож формулу винесли питанням, і його закрито делегованим присудом 2026-09-21 (§9 п.14): формулу знято, числа їй не шукаємо — вона змішує цикли, роки й окремий механізм фретингу. Для орієнтирів run-out план бере бюджет циклів HW.43 (§5.1).

### 1.2 Чому окремо від купонів Stage-2

- Купон Stage-2 — **диск Ø16×1 мм**, одна грань якого є активним електродом ([`01_01 §6.1`](../../01_01_Coaxial_Gyroid_Topology_and_PEEK.md)). Робочої частини під осьове навантаження він не має.
- RFQ друку купонів механіку виключає прямо: *«mechanical performance is not an acceptance criterion for this order»*, і механічних гарантій у ціну закладати не просить ([`anchor_alloy_rfq`](../procurement/anchor_alloy_rfq.md), dispatch-блок).
- Bake-off шести сплавів ([`01_02 §2.5`](../../01_02_Ti_6Al_4V_Metallurgy_and_DMLS.md)), помножений на плечі §2, дав би кратність, якої жоден бюджет не несе. До того ж сплав ще не обрано (HW.24), тож див. §2.3.

### 1.3 🔴 Периметр: напруження від гойдання в друкованих деталях — що рахує `105` і чого не рахує ніщо

Які навантаження в дереві є і куди вони доходять:

| Джерело | Число | Де діє | Дім |
|---|---|---|---|
| сила pogo-пружини | ~98 г @ повному ходу (0.96 Н; ⚠️ даташит цього не несе — 60 ± 20 г на середині ходу, ⚖️ HW.43), у моделі 1.0 Н | торець **дроту** шини | [`02_02 §2.2`](../../02_02_Blind_Mate_Pogo_Pin_Interface.md) · `55_bus_mechanical.py` `F_POGO_N` |
| тертя pogo | µ 0.3, свіп 0.2–0.5. ⚠️ Власне припущення скрипта («Au↔Ti dry sliding»), без джерела | бічна сила 0.2–0.5 Н на дріт | `55_bus_mechanical.py` `MU_SWEEP` |
| згин у корені дроту, співвісний канал (рівновага контакту) | дужка **[3.39, 23.8] МПа** на чинному вставлянні — увесь хвостовик замка (⚖️ [`00_07`](../../00_07_Action_Plan_Tracker.md) HW.26 G1 2026-10-12), [2.72, 19.2] на мілкому кінці вікна замка (до G1 — [8.04, 56.3] на плейсхолдері): нижній кінець — жорстка стінка, верхній — Ti-упор за стінкою лайнера, а де саме в дужці — вирішує невиміряна податливість контакту. ⊕ 2026-10-14: змодельовано (`91`, пружний шар, прочитаний по циклу дріфту; не вимір) — на незношеній стінці пік циклу на кілька відсотків над нижнім кінцем (через радіус кромки); знос виходу піднімає його лише до входу гирла в контакт, далі — насичення значно нижче верхнього кінця; ексцентриситет pogo зсуває СЕРЕДНЄ циклу, амплітуду лишає ([`SUMMARY.md`](../ebfc/in_silico/SUMMARY.md) §HW.34). ⊕ 2026-10-14/15 (`92`): під зміщенням осі каналу із ≈ 30 мкм номінальний розмах згину дроту на перерізі під кромкою ГИРЛА більший за кореневий (до ×2.19, навколо середнього протилежного знаку; співвісно й біля самого люфту — менший), і на цей переріз кромка тисне крізь шар; notch-фактора там не дає жодна модель — чи має приймання дивитися на цей переріз поруч із коренем, вирішує нога HW.34, не цей план ([`SUMMARY.md`](../ebfc/in_silico/SUMMARY.md) §HW.34; нога — [`00_07`](../../00_07_Action_Plan_Tracker.md) HW.34). ⊕ 2026-10-16 (`97`, пружний дріт під шаром): станції під кромками пораховано в межах стель — корінь лишається критичним перерізом для шва з `k` нижче названих там само (поріг на вільній основі — оцінка, не межа), а сильні підвищення 1/SF від контакту — розмах навколо стискального середнього; пару pogo поза віссю й сплав Ta не пораховано; переріз, на який прийманню може знадобитись дивитися поруч із коренем, тепер — насамперед кінець лайнера на дроті, чийого кута не оцінює жодна модель (та сама нога). Ідеалізація «підпертий проліт» — з G1 це 18 мм, увесь PEEK-зазор (36.7–91.7 МПа, 55.0 при µ 0.3) — лежить НАД верхнім кінцем дужки на обох геометріях при обох тертях, тож для співвісного режиму вона консервативна (на плейсхолдері: проліт 6 мм, 12.2–30.6 МПа, усередині дужки) | **тягнутий приварений дріт Ø1.0**, переріз у корені консолі | кеш `bus_mechanical.json` `clearance_regime.supported_column_vs_equilibrium` · `friction_sweep` |
| навантаження перерізу шва за режимом | співвісно — повністю знакозмінна амплітуда в тій самій дужці, середнє 0; зі зсувом осі каналу понад люфт — СЕРЕДНЄ 0.64 МПа на кожен мкм на чинному вставлянні (0.42 на мілкому кінці вікна, 5.74 на плейсхолдері до G1), верхня межа жорсткої стінки. Break-even `k` шва в `55` не виводиться (`null`: режимів два, а поправки на середнє там немає — `weld_seam.root_section_loading`); з 2026-10-12 його виводить Зодерберг `86` — ⌀0.04 → `k` ≥ 0.356 · ⌀0.10 → 0.389 · ⌀0.20 → 0.507 (Ta, чинна геометрія; вгору — ⊕ 2026-11-03 у `01_01 §1.4`), і ратифіковано ⌀0.10, тобто поріг `k` ≥ 0.389 ([`01_01 §1.4`](../../01_01_Coaxial_Gyroid_Topology_and_PEEK.md)) — ⚠️ умовно: поріг не несе осьової сили на корені шва, а з нею вимога вища за будь-якої ненульової частки зсуву, яку деревина накладає на анкер (`01_01 §1.4` «Співвісність» ⊕ 2026-10-17 і ⊕ 2026-10-20; рядки по сплавах — [`SUMMARY.md`](../ebfc/in_silico/SUMMARY.md) §«The Bus Wire in Its Liner») | переріз шва дріт ↔ друкована верхня грань анода. Геометрії шва модель не має, `k` шва не виміряний; подвоєння SF «стосується ДРОТУ, не ЗʼЄДНАННЯ» ([`01_01 §1.4`](../../01_01_Coaxial_Gyroid_Topology_and_PEEK.md)) | [`SUMMARY.md`](../ebfc/in_silico/SUMMARY.md) §HW.34 |
| гілка `printed` скрипта 55 (друкований інтегральний стрижень) | те саме σ гойдання (без опори 71.3–178.3 МПа, з опорою 36.7–91.7 — виліт 35 / зазор 18 мм із ⚖️ HW.26 G1 2026-10-12; на плейсхолдері було 46.9–117.1 / 12.2–30.6) проти σ_e друкованого Ti: SF без опори 0.64–1.78 (`fabrication_branches.printed.sf_unsupported_range`; на плейсхолдері 0.98–2.70) | **друкований** стрижень — але цю конфігурацію відхилено ⚖️ 2026-09-10 на користь привареного дроту | кеш `bus_mechanical.json` · [`01_01 §1.4`](../../01_01_Coaxial_Gyroid_Topology_and_PEEK.md) · [`SUMMARY.md`](../ebfc/in_silico/SUMMARY.md) §HW.34 |
| стенд прискореного тесту | 1–5 Гц · 0.1–1 мм · 0.5–5 Н торцеве | рама тесту, не напруження в перерізі | [`01_02 §2.2`](../../01_02_Ti_6Al_4V_Metallurgy_and_DMLS.md) |
| шторм | 40 Н (ціль залишкового вириву > 200 Н) | вирив капсули проти PEEK-замка | [`01_01 §4.3`](../../01_01_Coaxial_Gyroid_Topology_and_PEEK.md) |
| лічба циклів | ≤ 4.67×10⁸ (20 р × 0.74 Гц, верхнє прочитання; нижнє 0.26–0.312 Гц дає 1.64–1.97×10⁸) — верхня межа лічби ПЕРШОЇ МОДИ, не розмахів; межі Beaufort на відкритому 10-м вітрі при стелі ≤ 3.29×10⁸ · 1.16×10⁸ · 1.62×10⁷ | — | HW.43 · кеш `wind_duty_cycle.json` |

⊕ **Що з цього рахує `105` (2026-10-21; числа — [`SUMMARY.md`](../ebfc/in_silico/SUMMARY.md) §«What the Stem's Sway Puts into the Anchor's Titanium Parts», не тут):** номінальні напруження друкованого суцільного хвостовика Zone 1 (Ø11 × 18 мм, `mechanical_lock.zone1.json`), кореня його паза DIN-471 і кореня барба (рівні ряди), хвостовика й барба Zone 3 і диска фланця як кільцевої пластини на корі (у стані 2) — від сили зчеплення анода й сили опори, на замкнених формах `103` (номінал хвостовика — лише осьовий член); і нижню межу на напруження перемичок гіроїда. 🔴 **Гіроїд навантажує передусім ДЕФОРМАЦІЯ:** зчеплений із деревиною ([`01_04 §2`](../../01_04_CODIT_and_Xylemointegration.md)), він іде за поздовжньою деформацією стовбура, тож фігура якості його сплаву — `σ_e/E_s`, а не `σ_e`; біля хвостовика до неї додається осьова сила зчеплення; межа нижня — може показати лише «зв'язує», ніколи «безпечно». ⊕ Статичне прочитання модуля деталі в площині зміряно 2026-10-28 ([`01_01 §5.2`](../../01_01_Coaxial_Gyroid_Topology_and_PEEK.md)): преміси межі `105` воно не доводить на жодному куті (розклад по кутах — там). ⛔ **Не рахує жоден рядок досі:** стику гіроїд ⊥ хвостовик (пік перемички й модуль зсуву для НЕСКІНЧЕННОЇ ґратки дає періодичний випадок voxel-FE — [`01_01 §5.2`](../../01_01_Coaxial_Gyroid_Topology_and_PEEK.md), — і `105` читає пік лише прочитанням за одновісного стану, не множником межі), жодного `K_t` (корінь барба, паз, галтель диска, кути паза O-кільця), диска в зрілому стані, статичних середніх (холод · тепло · ріст · вологість кори), згину радіального пальця від зсуву й антикластичної кривизни стовбура (S5), сили перескоку ряду барбів, а також комір фланця Zone 3 і корінь вушка байонета — їхню ВТОМУ від гойдання `73_collar_wall_inversion.py` свідомо не судить і шле в HW.23 (лід і затиск несуть `73`/`89` у малоцикловій формі). ⊕ **Частку деформації деревини, яку бере гіроїд, рахує `106`** (2026-10-21; числа — [`SUMMARY.md`](../ebfc/in_silico/SUMMARY.md) §«How Much of the Wood's Strain the Bonded Gyroid Takes»): вона лежить обабіч 1 — на кубічній осі ґратки, покладеній на вісь стовбура, від модуля зсуву ґратки не залежить, а бік 1 вирішують тканина в порах (для яких сплавів і груп вологості — SUMMARY §106, речення складає тест із кешу `106`) і прочитання несиметричних сталих деревини; поза віссю — ще й модуль зсуву ґратки, який для НЕСКІНЧЕННОЇ ґратки міряє періодичний випадок voxel-FE ([`01_01 §5.2`](../../01_01_Coaxial_Gyroid_Topology_and_PEEK.md)), і `106` читає його трьома названими читаннями; з часткою фігура якості — `σ_e/(E_s·t_L)`, а частка сама залежить від сплаву, тож `σ_e/E_s` вище — перше наближення.

**Два винятки, обидва — у таблиці вище.** (1) Гілка `printed` рахує σ гойдання в друкованому стрижні, але цю конфігурацію відхилено. (2) У відвантаженій геометрії корінь консолі шини сидить на друкованому аноді (`55`: «rises from the anode shank»), тож навантаження кореня з таблиці вище (дужка співвісного режиму й середнє зсунутого каналу) є номінальним навантаженням у перерізі з'єднання дріт↔друк; ні друкованої сторони шва, ні геометрії шва модель не має.

Окрім `105`, наявні прилади напруження в друкованих деталях не віддають — крім статичної замкненої форми `73_collar_wall_inversion.py` на кільці коміра й корені вушка (не втома і не FE: концентрацій у галтелі вушка вона не несе) ⊕ 2026-11-16: гойдання на нозі коміра й корені вушка рахує `128` (замкнені форми на пластині й силах `105`; числа й стелі — [`SUMMARY.md`](../ebfc/in_silico/SUMMARY.md) §«Bayonet Collar's Foot»). Нога коміра має номінал: у найгіршій клітинці `105` (стан 2) на ратифікованій стінці σ_n 106.8 МПа з ногою, зв'язаною з диском (116.9 — верхня межа, комір іде за диском), на пластині з канавкою O-кільця й податливим коренем — канавка, якої однорідна пластина `105` не несе, і дає нестачу. Режим — опора: без попереднього навантаження цикл одностороній, на попередньому навантаженні ≥ F — з середнім, що дорівнює амплітуді; тож нога коміра несе відоме ненульове середнє, і саме цей випадок №2 ставить умовою другого R. Членом цієї форми нога є лише на маршруті SLM + HIP (CNC-маршрут — тягнутий метал, не друкований стан); корінь вушка номіналу не має — його середнє дає ексцентричний затиск, якого жоден прилад дерева не рахує як оболонку: `VoxelFea.cs` дає відношення жорсткості деталі, а поле напружень — лише нескінченної ґратки під періодичними умовами (`fea --periodic`, [`01_01 §5.2`](../../01_01_Coaxial_Gyroid_Topology_and_PEEK.md)), не друкованої деталі; `AxialStack.cs` про контакт лайнера прямо пише «the contact STRESS has no model anywhere in this tree»; FEA біля барба — частина (В) комерційного запиту ([`00_07`](../../00_07_Action_Plan_Tracker.md) HW.26) — рахує напруження в PEEK, не в Ti; найближчий фізичний вимір — квазістатичний ISO 13314 (HW.33). Периметр пошуку (2026-09-13): `tools/in_silico/scripts/` і `tools/cad/src/SilkenCad/` (sway · гойдання · вітрове · storm load), канон `01_01` · `01_03` · `01_04` · `02_02`, ноги HW-пунктів трекера, де FEA чи напруження стоять поруч із гіроїдом/перемичкою і циклом/втомою. Поза цим периметром «немає» не стверджується.

**Наслідок для плану:** рівні напружень (§4) з навантажень деталі не виводяться. Їх ставлять навколо оцінки межі витривалості МАТЕРІАЛУ, а звірка «напруження деталі ⊥ крива» для суцільних деталей має тепер номінал (`105`), а для гіроїда — лише нижню межу (§9 п.11). ⊕ Для гіроїда звірка має іншу форму — у деформаціях: `σ_e,друк/(S·E_s)` проти деформації стовбура на висоті анкера, помноженої на частку, яку бере гіроїд, піковий множник і справжнє відношення RMS-напруження перемичок до `E_s·ε` з поля напружень voxel-FE; межовий фактор `105` — нижня межа, тож годиться лише для тесту провалу, ніколи для проходу; цю деформацію міряє польовий датчик ([`00_07`](../../00_07_Action_Plan_Tracker.md) HW.43).

**Форма приймання, коли нога §9 п.11 дасть напруження** (виведено 2026-09-14, [`00_07`](../../00_07_Action_Plan_Tracker.md) HW.23): `σ_e,друк(N) ≥ K_f · S · σ_n` — витривалість друкованого стану на потрібній лічбі циклів проти номінального напруження перерізу, помноженого на коефіцієнт концентрації й запас. Сплав і маркери витривалості скрипта `55` (`ENDURANCE_OVER_YIELD` · `AS_PRINTED_DERATE`) у ній скорочуються, бо криву міряють на друкованому стані напряму. `σ_n` — за РЕЖИМОМ (рядок «навантаження перерізу шва за режимом» таблиці вище), не одним числом, а `k` шва не виміряний ніде. ⛔ Окремої межі-інверсії `K_t` друкованої грані під швом не будувати: на тому самому перерізі `K*·k* = AS_PRINTED_DERATE / WROUGHT_DERATE` (µ, сила, проліт, діаметр, σ_y і лінія SF скорочуються), тож вона несла б ту саму невизначеність двох режимів, через яку `55` break-even `k` більше не виводить. ⊕ **Для деталі, яку навантажує деформація (гіроїд, `105`), форма та сама в одиницях деформації:** `σ_e,друк/E_s ≥ K · S · ε` з `K` = частка деформації деревини, яку бере гіроїд, × піковий множник × справжнє відношення RMS-напруження перемичок до `E_s·ε` (поле напружень voxel-FE). ⚠️ Піковий множник періодичного випадку ([`01_01 §5.2`](../../01_01_Coaxial_Gyroid_Topology_and_PEEK.md)) зміряно під ОДНОВІСНИМ макронапруженням і на нескінченній ґратці: він залежить від кута і в ланцюг нижньої межі нижче не входить — там піковий множник 1. ⛔ Межовий фактор `105` у прохід не підставляти — він нижня межа, тож за ним можна лише провалити (`σ_e,друк/E_s < S · частка · піковий множник · фактор · ε` → зв'язує — частка на НАЙМЕНШОМУ значенні змодельованої множини (`106`; без модуля зсуву ґратки — лише на θ = 0), фактор на нижчому FE-прочитанні (радіальному — до гео-присуду HW.33 і знову з перевиміру HW.23 2026-10-23, де прочитання `105` є дужкою найдрібніших кроків, не екстраполяцією — `00_07` HW.23), за майже одновісних перемичок і лише поки модуль ґратки в площині за силових умов не нижчий за нього), ніколи пройти; тут сплав не скорочується — він входить через `σ_e/E_s` і через саму частку, що від сплаву залежить (`106`), тож гладка крива друкованого стану годиться й гіроїду, коли відомі `K` і гістограма `ε`.


⊕ **2026-11-16 — другий переріз приймання: кінець PEEK-лайнера на дроті (⚖️ founder, дослівно «HW.34 так на рекомендацію по присуду», [`00_07`](../../00_07_Action_Plan_Tracker.md) HW.34).** Скрипт `127` змоделював кінець лайнера: за ідеального шва він — критичний переріз у кожному прочитанні конструкції (тертя після гарячого монтажу), а при `k` 0.388 — за високого тертя поблизу кута; яке з прочитань справжнє, модель не розсудить (тертя, температура блокування осьової невідповідності й модуль PEEK не виміряні), і кожне «обганяє» — верхня оцінка, бо корінь не несе свого середнього шва (таблиця — [`SUMMARY.md`](../ebfc/in_silico/SUMMARY.md) §HW.34). Тому приймання реальної деталі судить ДВА перерізи шини — корінь дроту й переріз кінця лайнера на дроті, — і зона огляду та фрактографії охоплює обидва. ⚠️ Кінець лайнера сидить на ТЯГНУТОМУ дроті, не на друкованому стані: форма `σ_e,друк(N) ≥ K_f · S · σ_n` вище до нього не застосовна — його мірило — витривалість тягнутого дроту (`97`), а `K_f` кута не виміряний ніде. Ціна присуду — ширша зона огляду й фрактографії на реальній деталі.
---

## 2. Плечі

### 2.1 Виробничий стан P — крива, яка має значення

P повторює ТЕРМІЧНУ й ПОВЕРХНЕВУ історію металу Zone 1. PEEK, ферментів і гіроїдних каверн зразок не несе.

| Крок | Параметри | Дім |
|---|---|---|
| друк | SLM, шар 30 µm, Ar; орієнтація — §3.1 | [`01_02 §1.3`](../../01_02_Ti_6Al_4V_Metallurgy_and_DMLS.md) Крок 1 |
| HIP → відпал | 920 ± 20 °C / 100–150 МПа Ar / 2–4 год → 800 °C / 2 год / вакуум | [`01_02 §1.7`](../../01_02_Ti_6Al_4V_Metallurgy_and_DMLS.md) · Крок 2 |
| EAAE | H₂SO₄/HCl + ультразвук + примусовий потік; ціль Sa 0.5–5 µm · Sv 50–500 нм | Крок 4 · [`01_02 §1.2`](../../01_02_Ti_6Al_4V_Metallurgy_and_DMLS.md) |
| промивка → bake | DI-вода → 250 ± 25 °C · 10⁻³ мбар · 3 год (діапазон 200–300 °C / 2–4 год), не пізніше 2 год після промивки; QC H < 100 ppm | Крок 5 → 5b · ⚖️ HW.27 |
| поверхня | as-built (друкована Ra ≈ 10–20 µm до EAAE); робоча частина **не оброблюється**, бо стінки гіроїда обробити неможливо | Крок 1 · [`01_02 §1.7`](../../01_02_Ti_6Al_4V_Metallurgy_and_DMLS.md) |
| середовище | синтетичний сік — §7 | [`01_02 §2.1`](../../01_02_Ti_6Al_4V_Metallurgy_and_DMLS.md) |

**Пропозиція плану (§9 п.15):** зразки обробляє (друк · HIP · EAAE · bake) **вендор деталей тим самим маршрутом**, а не тест-хаус, — інакше крива описуватиме чужий процес. ⚠️ Зовнішня поверхня зразка каверн не має, тож топографія EAAE може відрізнятися від внутрішніх стінок гіроїда. Це стеля плану, і тому пропонується міряти шорсткість на кожному плечі (теж §9 п.15).

### 2.2 Однофакторні дельти від P

| Плече | Чим відрізняється від P | Що ізолює | Чиє питання | Ціна / застереження |
|---|---|---|---|---|
| **Δbake** | без Кроку 5b, EAAE лишається | водень із травлення | HW.27 | без EAAE плече беззмістовне. LECO-свідки того самого маршруту можуть служити й купонами LECO-ноги HW.27 (арбітра температури bake). ⚠️ LECO RH404 міряє об'єм, а шар 5–50 µm поверхневий (HW.27) — його судить XRD фази TiH на парі CP-Ti, для легованих сплавів — через заміну (⚖️ 2026-09-17, [`01_02 §1.3a`](../../01_02_Ti_6Al_4V_Metallurgy_and_DMLS.md) C) |
| **ΔHIP**, опц. діагностичне | без HIP. ✅ **⚖️ делеговано 2026-09-21 (§9.1 №4): переведено в ОПЦІЙНІ діагностичні, як ΔEAAE** — умова присуду спрацювала: HIP лазерного фланця ратифіковано обовʼязковим (⚖️ 2026-09-18), тож ΔHIP більше не живить ЖОДНОГО рішення; якщо все ж купувати — прочитання (i). ⛔ Свідок п.15 DMLS-листа цим плечем НЕ служить: він один металографічний купон, а плече — ціла S-N-серія. ⚖️ Два прочитання: (i) без термообробки · (ii) лише відпал 800 °C / 2 год | (i) пори + залишкові напруження + мартенсит разом; (ii) власне HIP проти відпалу | HW.23 | для Zone 1 стан не виробничий (HIP обов'язковий). Наближає твердження «підвищує втомну міцність на ~30–50% порівняно з as-printed SLM» ([`01_02 §1.7`](../../01_02_Ti_6Al_4V_Metallurgy_and_DMLS.md)), що стоїть **без джерела**, — але лише в прочитанні (i) і на поверхні після EAAE та bake. HIP лазерного фланця Zone 3 ратифіковано обовʼязковим (⚖️ 2026-09-18, HW.23; [`vendor_templates`](../procurement/vendor_templates.md) §Processing п.11) — ΔHIP більше не живить рішення про фланець. Зразки з тієї ж побудови, відділені до HIP, стають свідком «до HIP» для SEM/EDS-ноги HW.23 — і DMLS-лист таких свідків уже просить ([`vendor_templates`](../procurement/vendor_templates.md) §Processing п.15), а плечем ΔHIP він не служить (⛔ вище, §9.1 №4) |
| **Δповерхня** | робоча частина механічно оброблена (далі EAAE + bake) | внесок друкованої шорсткості | HW.23 | для Zone 1 не виробничий. Близький до оброблених поверхонь Zone 3: канал Ø1.35 після друку ([`01_01 §1.4`](../../01_01_Coaxial_Gyroid_Topology_and_PEEK.md)) і паз O-ring на верхній грані ([`02_02 §3.5`](../../02_02_Blind_Mate_Pogo_Pin_Interface.md)); паз DIN-471 на Zone 3 знято (⚖️ 2026-09-18, HW.26, [`01_01 §4.3`](../../01_01_Coaxial_Gyroid_Topology_and_PEEK.md) B). Третя поверхня деталі — згладжений некаталітичний буфер Zone 3 (Ra < 0.4 µm, Крок 7; сорочку не згладжують — ⚖️ 2026-10-04) — окремим плечем не береться |
| **Δсередовище** | повітря замість соку, та сама частота | внесок середовища **на частоті тесту** | HW.23 👤 | на високій частоті недооцінює часозалежну корозію (§5) |
| ⛔ Δ(bake × середовище) — НЕ КУПУЄМО | без bake **у повітрі**. ✅ **⚖️ делеговано 2026-09-21 (§9.1 №6)**: арбітр самого bake — пара LECO + XRD, а ця комірка міряє взаємодію, що не змінює ні гілки bake, ні перенесення P. 💰 Ціна названа: механізм Δbake лишається двозначним | замикає 2×2 разом із P · Δbake · Δсередовище, тобто взаємодію водню й корозії | HW.27 · HW.23 | +1 комірка. Без неї однофакторні дельти синергії не розводять, а окрихчення в соку і є синергією |
| ΔEAAE, опц. | без EAAE і без bake | нано-рельєф травлення разом із залишковим H після bake | діагностичне | нижчий пріоритет: для Zone 1 EAAE обов'язкове |

### 2.3 Сплав — не обрано, і 4V тут не лише контроль

- Сплав Zone 1 — переможець bake-off, ще не обраний (HW.24, [`01_02 §2.5`](../../01_02_Ti_6Al_4V_Metallurgy_and_DMLS.md)).
- **Ti-6Al-4V має дві ролі.** Він контроль bake-off і водночас специфікований матеріал фланця Zone 3 і замків: за правилом (в) периметра V-free (⚖️ founder 2026-09-17, HW.3; дім — [`01_02 §2.5`](../../01_02_Ti_6Al_4V_Metallurgy_and_DMLS.md)) фланець і замки лишаються 4V, якщо `σ_e` переможця bake-off < 4V. Застосування правила чекає coin-даних (HW.24), тож доти крива 4V потрібна за будь-якого переможця.
- **Пропозиція:** усі плечі спершу на 4V; переможцю — P і ті дельти, що на 4V виявились незнехтуваними. ⚠️ Перенесення ефекту фактора з 4V на інший сплав є припущенням: CP-Ti (α), β-Ti-13Nb-13Zr і Ta металургійно інші, а Ta ще й гідридоутворювач (HW.27). Ціна перевірки — повторити плече на переможці.
- Рівні напружень **переякорюються на кожен сплав** (§4.2): оцінкова σ_e CP-Ti становить ≈0.55, а Ta ≈0.39 від 4V (відношення σ_y у `ALLOY_PROPERTIES`).

### 2.4 Чому не повний факторіал

П'ять бінарних факторів (HIP · bake · поверхня · середовище · сплав) дають 32 комірки. Пропозиція — P, три дельти (Δbake · Δповерхня · Δсередовище) + дві опційні (ΔHIP — прочитання (i) · ΔEAAE) і гігацикловий блок (§5) — **свідомо не оцінює жодної взаємодії**: єдину, яку план розглядав (bake × середовище), не купуємо — §9.1 №6, ціна там же. Будь-яка інша взаємодія (напр., HIP × bake) переноситься мовчки: це стеля дробового плану.

### 2.5 Послідовність (пропозиція)

1. **Передумови:** обраний DMLS-вендор; температура bake — її закриє вимір пари за правилом R1–R3, не новий присуд (⚖️ 2026-09-18, HW.27), — або Δbake на обох температурах за подвійну ціну; відповідь тест-хаусу про маршрут гігациклу (§5.3).
2. **4V — свідки й P** в обох орієнтаціях (§3.1) звичайною машиною в соку, з фрактографією.
3. **4V — дельти** (Δbake · Δповерхня · Δсередовище; опційно ΔHIP — прочитання (i), §9.1 №4 — і ΔEAAE) в одній орієнтації.
4. **Гігацикловий блок** на P за обраним варіантом §5.3.
5. **Переможець bake-off:** P і дельти, що на 4V виявились незнехтуваними.

---

## 3. Зразок

### 3.1 Орієнтація друку: «як у деталі» має два прочитання

- **Деталь:** BD ∥ довгій осі анкера, вертикально, кінчиком донизу, 0° ± 5°, підтримки лише зовні ([`01_02 §1.6`](../../01_02_Ti_6Al_4V_Metallurgy_and_DMLS.md)). ⚠️ **Це вимога канону, а не закрите питання:** для ІНТЕГРОВАНОГО тіла Zone 1 (хвостовик із барбами друкується разом із гіроїдом) «кінчиком донизу» ставить крутий β-бік барбів донизу, 20° від горизонталі — відкритий ⚖️ ([`00_07`](../../00_07_Action_Plan_Tracker.md) HW.26 G4); а осьову підставу самого §1.6 знято ⚖️ founder 2026-09-18 ([`00_07`](../../00_07_Action_Plan_Tracker.md) HW.23; розбіжність, як вона стояла, — нижче).
- ✅ **Розсуджено ⚖️ founder 2026-09-18 — «осьові вітрові сили» знято з підстав [`01_02 §1.6`](../../01_02_Ti_6Al_4V_Metallurgy_and_DMLS.md); нижче — як розбіжність стояла.** 🔴 **Канон розходився щодо НАПРЯМКУ навантаження.** [`01_02 §1.6`](../../01_02_Ti_6Al_4V_Metallurgy_and_DMLS.md) обґрунтовує BD ∥ осі трьома пунктами: вища межа міцності на стиск уздовж осі; «кращу узгодженість з основним напрямом навантаження анкера (осьовий тиск при імпактації, осьові вітрові сили на дерево)»; «менший ризик розшарування пошарової структури при поперечному навантаженні». ⚠️ «Осьові вітрові сили на дерево» двозначні: не сказано, осьові відносно анкера чи стовбура. [`01_01 §5.2`](../../01_01_Coaxial_Gyroid_Topology_and_PEEK.md) натомість пише, що дерево навантажує анкер **радіально** — «стінка отвору тисне на обід, а не на торець». Виміряна там 2026-09-12 саме ЖОРСТКІСТЬ; напрям навантаження — посилка [`01_01 §5.1`](../../01_01_Coaxial_Gyroid_Topology_and_PEEK.md) (анкер сидить поперек стовбура), а не вимір. Радіальний напрямок деталі лежить ⊥ BD, тобто в площині шарів, — це і є поперечне навантаження з третього пункту §1.6. Мануфактурної підстави §1.6 (мінімум підтримок) це не зачіпає.
- ⚠️ Перемичка гіроїда має всі орієнтації, тож повністю деталь не описує жодна орієнтація зразка.
- ⚖️ **РАТИФІКОВАНО founder 2026-09-18 ([`00_07`](../../00_07_Action_Plan_Tracker.md) HW.23):** P — у двох орієнтаціях (вісь зразка ∥ BD і ⊥ BD); дельти — у тій, яку P покаже слабшою, а без різниці — у дешевшій для вендора. Яка орієнтація слабша, до даних P невідомо, і канон цього не каже. Якщо дельти доведеться ставити раніше за дані P, — ⊥ BD, і це **здогад про напрям НАВАНТАЖЕННЯ, не про напруження** (туди за посилкою [`01_01 §5.1`](../../01_01_Coaxial_Gyroid_Topology_and_PEEK.md) іде навантаження). Ціна — P ×2. ⚠️ Слабка ланка: робоча частина ⊥ BD має грань, що дивиться вниз, тож орієнтація змішується з шорсткістю нижньої грані — розвести їх може лише свідок шорсткості з параметром западин.

### 3.2 Тип і геометрія: вимоги, не розміри

- **Тип:** гладкий зразок під осьове навантаження для звичайної машини. Для ультразвукової — резонансна геометрія, яку проєктує тест-хаус; тоді геометрії двох методів різні (§5.3, варіант D).
- **Пропозиція плану (§9 п.15): робоча частина друкується в розмір** для as-built плечей і не оброблюється; захвати обробляти можна.
- **Як рахувати напруження на шорсткій робочій частині** (номінальний ⊥ виміряний мінімальний переріз) — питання тест-хаусу. Від відповіді залежить, чи порівнянні as-built і оброблене плечі.
- **Розмір перерізу проти перемички.** Перемичка network-гіроїда ≈ 0.72–0.91 мм: t/період 0.362 ([`01_01 §5.5`](../../01_01_Coaxial_Gyroid_Topology_and_PEEK.md), кеш `gyroid_ligament.json`) × період `pine` 2.0–2.5 мм (`tools/cad/cem/anchor_zone1.pine.json`: `gyroid_period_rim_mm` 2.0 · `gyroid_period_mm` 2.5; маніфест сам велить «read them, not prose»). ⚠️ Це верхня межа: прилад не бачить шийки перемички ([`01_01 §5.5`](../../01_01_Coaxial_Gyroid_Topology_and_PEEK.md)). Окрихчений шар 5–50 µm ([`01_02 §1.3`](../../01_02_Ti_6Al_4V_Metallurgy_and_DMLS.md) Крок 5b) займає 2h/t ≈ **1.1–13.9 %** товщини перемички, а на робочій частині діаметром d — лише 2h/d. Товстий стандартний зразок **недооцінює частку шару** в d/t разів. Опція — тонкостінне плече з перерізом порядку перемички; здійсненність — питання.
- **Свідки з тієї самої побудови — ✅ ⚖️ ратифіковано делеговано 2026-09-21 (§9.1 №15 c), РАЗОМ із правилом обсягу**, і саме воно відрізняє цей рядок від ранішої пропозиції «все на кожне плече»: **розтяг** (σ_y · UTS, якір рівнів §4.2) · **шорсткість** · **ID** — на КОЖНУ серію; **металографія** (мартенсит ⊥ α+β, перевірка HIP) і **µCT/густина** — на кожен ОКРЕМИЙ СТАН (побудова × термоісторія), бо вони характеризують стан матеріалу, а не серію; **LECO** — лише на серіях із bake. 💰 Ціна множиться на кількість станів, а не плечей — у цьому й був сенс правила.
- **Пропозиція плану (§9 п.15): простежуваність** на кожному зразку — вендор · партія порошку · ID побудови · позиція на плиті · орієнтація.
- **Стандарти — лише як питання** (зміст ми не читали й не переказуємо): осьовий метод — ASTM E466 (позначення й назву звірено в Crossref, §11) або ISO 1099; статистичне планування — ISO 12107 (обидва ISO-позначення звірено за каталогом iso.org 2026-09-14 — §11; змісту жодного стандарту не читано).

---

## 4. Рівні напружень

### 4.1 Оцінка межі витривалості: формула, провенанс і чиї це пороги

`55_bus_mechanical.py` рахує **σ_e = r · d · σ_y**, і жоден множник для наших сплавів не виміряний:

| Множник | Значення | Чий | Провенанс |
|---|---|---|---|
| `r` = `ENDURANCE_OVER_YIELD` | **0.40** — НИЖНІЙ кінець смуги 0.40–0.50 (⚖️ founder 2026-09-17; модель біжить там із 2026-09-18) | власна константа скрипта | коментар «wrought-Ti fatigue ratio»; кеш: «NOT measured for our alloys and are NOT a distribution» |
| `d` = `AS_PRINTED_DERATE` | 0.5 (друк) · `WROUGHT_DERATE` 1.0 (тягнутий дріт) | власний маркер скрипта | «SLM as-built knockdown (rough surface + sub-surface porosity)», джерела немає |
| σ_y | `ALLOY_PROPERTIES` | `lib/constants.py` | цитати на значення немає; наш DMLS-лист сам називає їх «generic wrought references» ([`vendor_templates`](../procurement/vendor_templates.md)); 4V 880 збігається з [`01_01 §4.2`](../../01_01_Coaxial_Gyroid_Topology_and_PEEK.md) (у `lib/constants.py` цей зв'язок не задекларовано) |
| межа «нескінченного ресурсу» | SF ≥ 2.0 (`INFINITE_LIFE_SF`) | власна лінія скрипта | лінія, яку скрипт сам так називає («the SF line this script calls "infinite life"»); джерела чи стандарту за нею скрипт не наводить |

⚠️ Коментар тієї ж константи твердить «HIP + machining recovers most of it» **без джерела** — рівно те, що міряла б опційна ΔHIP (№4) і міряє Δповерхня. До того ж модель не каже, **при якому N** визначено σ_e. А форма S-N понад 10⁷ циклів разом із межею витривалості, за анотацією Bathias 1999, невідома, окрім статистичних підходів (§11).

| Сплав | σ_y, МПа | σ_e при `d` = 0.5, r 0.40–0.50 | σ_e при `d` = 1.0, r 0.40–0.50 | точка моделі (r 0.40 ⚖️): друк / дріт |
|---|---|---|---|---|
| Ti-6Al-4V | 880 | 176–220 | 352–440 | 176 / 352 |
| Ti-6Al-7Nb | 850 | 170–213 | 340–425 | 170 / 340 |
| CP-Ti Gr4 | 480 | 96–120 | 192–240 | 96 / 192 |
| β-Ti-13Nb-13Zr | 900 | 180–225 | 360–450 | 180 / 360 |
| Ta | 345 | 69–86 | 138–173 | 69 / 138 |
| Ti-15Zr | 950 | 190–238 | 380–475 | 190 / 380 |

Точки моделі взято з кешу `bus_mechanical.json` `per_alloy_fatigue`, смуги — з тієї самої формули на кінцях `r`.

🔑 **Для 4V оцінка тягнеться від 176 до 440 МПа — у 2.5 раза між кінцями.** Сама ширина цієї смуги і є підставою для кривої: жоден із двох маркерів (друкована поверхня ⊥ «як дріт») не годиться як вихідна точка пошуку перегину.

### 4.2 Як ставити рівні: правило, не числа

1. **Пропозиція плану (§9 п.15): якір — виміряні σ_y/UTS свідків тієї самої побудови** (§3.2) для кожного плеча, а не `ALLOY_PROPERTIES`.
2. **Скінченна довговічність:** кілька рівнів вище оціночної смуги, щоб зафіксувати нахил. **Перегин і run-out:** staircase або probit навколо смуги при обраному run-out (§6.2). Кількість рівнів, крок і метод — питання тест-хаусу разом з ISO 12107. ⊕ **Опція — 2–3 step-test зразки на серію для стартового рівня** (з ревʼю листа в рамці тест-хаусу, 2026-09-14): розтяг сам по собі може поставити старт далеко від медіани, бо as-built і оброблений метал за близької міцності на розтяг розходяться у втомі — величину розходження ревʼюер назвав наближено, і ми її не звіряли.
3. **Пропозиція плану (§9 п.15): сітка рівнів переякорюється на кожне плече.** Дерейт скрипта між друкованою поверхнею й «без дерейту» — ×2 (`d` 0.5 проти 1.0), а його ж коментар приписує HIP і механообробці повернення «більшої частини» цієї різниці. Якщо плечі справді розійдуться на такий порядок, спільна сітка на всі плечі кинула б половину точок або в run-out, або в миттєве руйнування.
4. ✅ **Коефіцієнт асиметрії R — ⚖️ ратифіковано делеговано 2026-09-21 (§9.1 №2): `R = −1` для ВСІХ серій першої програми.** Підстава: ультразвук і міст D природно йдуть на R = −1, тож ОДИН R тримає A, B/C і D на одній кривій; модель `55` рахує повністю знакозмінний цикл. Другий R обирався б наосліп, бо середнього напруження деталі в дереві немає (кеш: `mean_stress_correction_modelled: false`), а кожен R — це ще одна крива. 💰 Ціна сьогодні нуль; ризик саме R = −1 — береги тріщини стирають місце зародження (§6.1), і мітигацію лист уже несе. **Найслабша ланка:** тонкостінна серія (№13) може вимагати R > 0 через втрату стійкості; другий R чекає 🤖-ноги напружень HW.23, що стоїть під ⏸. (⊕ 2026-10-13, текст НЕ переписано: паузу крони для вимірів знято — нога HW.23 вже не під нею, §9; але комір і корінь вушка геометрії ще не мають, і їх тримає рух кореня після осі 3 (та сама нога), — тож частково чекання лишилось, змінився тримач.) ⚠️ Те, що робить цей присуд ухвалюваним СЬОГОДНІ, — не поява середнього напруження, а визнання, що його немає: Модель втоми скрипта `55` рахує повністю знакозмінний цикл, а зсув осі каналу кладе на переріз кореня статичне СЕРЕДНЄ (`weld_seam.root_section_loading`). Середнє напруження деталі невідоме: натяг на хвостовику ([`01_01 §4.2`](../../01_01_Coaxial_Gyroid_Topology_and_PEEK.md)), залишковий розтяг шва (HW.34), зняття напружень HIP-ом. Поправки на середнє напруження модель не має (кеш: `mean_stress_correction_modelled: false`). Роботу про механізми зародження тріщини в SLM Ti-6Al-4V за двох R аж до VHCF опубліковано (Du 2021 — лише назва; чи і як R змінює механізм, з назви не виводимо), а ультразвук уміє R ≠ −1 (анотація Mayer 2016). Ціна: кожне R — ще одна крива. ⊕ 2026-11-18: умова другого R настала для однієї деталі — базова програма лишається на R = −1, лист питає ціну однієї опційної кривої на другому коефіцієнті (§9.1 №2 ⊕).
5. ⚖️ **Сліпий аналіз — делеговано й того ж дня переглянуто (2026-09-14; ✅ ратифіковано founder 2026-09-17, §9 п.12). Це дім повної форми цієї половини; coin-половина (делеговано 2026-09-13) — `anchor_coin_electrochem_rfq` (тег `pre-reroot-2026-11-22`) §0 п. 3.** Наші σ_e, SF, вердикти й гіпотези в лист не йдуть (§10). Після ревʼю в рамці тест-хаусу «сліпоту» рівнів і фрактографії замінено процедурами, **узгодженими ДО випробувань** (рівні · критерії зупинки · класифікація місця зародження), а факти процесу серій, потрібні для поводження й фрактографії, узгоджуються при замовленні: рівні однаково йдуть за процедурою, а фрактографія до процесу сліпою не буває (HIP, обробку й травлення видно на зламі). ✅ 2026-09-17: статус bake серій кодується до звіту класифікації (на зламі його, найімовірніше, не видно).
   - **Розширення на цей лист (делеговано 2026-09-14).** Підстава — та сама нога «правдиво» і друга, власна втомі: оцінка σ_e складена з множників, жоден із яких не виміряно (§4.1), тож передати її означало б заякорити сітку рівнів на числі без провенансу. Ціна ДВОЧЛЕННА: (1) staircase ставить рівні послідовно, і без смуги перші точки можуть лягти в run-out або в миттєве руйнування (мітигація — розтяг свідків до сітки й пілот); (2) нейтральні класи місця зародження без «гідридного шару» — тест-хаус не матиме причини шукати зародження в шарі, і різницю серії без bake пояснюватимемо своїм прочитанням знімків. ⚠️ Це не чисте розширення: coin-лист мав виняток — числа, під які будується метод, а смуга σ_e і є таким числом для втоми; від винятку відходить саме друга підстава, і переворот присуду змінив би в листі чотири розділи (Scope · Stress levels · Fractography · можливо Series).
   - **Перегляд того ж дня (делеговано 2026-09-14, після адверсарного ревʼю листа в рамці тест-хаусу).** Підстава: рівні однаково йдуть за процедурою, фрактографія до процесу сліпою не буває, класифікація без фактів процесу гірша, а попередня фіксація критеріїв саме й не дає висновку підлаштуватися. Ціна: тест-хаус знатиме маршрут серій, тож класифікація може нахилитися — мітигація: критерії до випробувань і повернення сирих знімків для нашої незалежної перекласифікації; старт staircase без смуги — розтяг свідків, step-test зразки опцією, пілот.
   - **Ратифікація founder 2026-09-17** — переглянута форма чинна, і останнє відкрите закрито: статус bake **кодується**, бо це факт процесу, якого на зламі найімовірніше не видно, і саме під ним стоїть гіпотеза про гідридний шар. Ціна: тест-хаус не зможе пояснити різницю серій маршрутом — пояснюємо ми, своїм прочитанням знімків.

---

## 5. 🔴 Гігацикл ⊥ середовище: напруга, яку план називає, а не розв'язує

### 5.1 Бюджет проти run-out
