Repository: Alexey-Lukin/silken_net

# Silken Net — Gaia 2.0: The Cyber-Physical State

**Nature-as-a-Service (NaaS) / D-MRV Platform — 12-Chain Multichain Architecture**

Silken Net is a trustless Digital Measurement, Reporting, and Verification (D-MRV) platform that integrates forest biological homeostasis with IoT sensor networks and a 12-chain decentralized infrastructure. Trees become sovereign digital citizens with machine passports (peaq DID), ZK-verified telemetry (IoTeX W3bstream), and token rewards across Polygon, Solana, Celo, and Ethereum.

File: docs/protocols/anchor/sn_fatigue_test_plan.md (part 2 of 3)
# Анкер — план S-N-випробування друкованого Ti (Wöhler у соку · HW.23, плече bake HW.27)
- Бюджет HW.43 — **дужка, а не точка**: 20 р безперервного гойдання дають **1.64–1.97×10⁸** циклів на нижньому польовому прочитанні частоти (0.26–0.312 Гц) і стелю **4.67×10⁸** на верхньому (0.74 Гц) — два прочитання одного майданчика й однієї групи на деревах одного розміру, розбіжність 2.4–2.8× без названої причини ([`01_02 §2.2`](../../01_02_Ti_6Al_4V_Metallurgy_and_DMLS.md); дім числа — скрипт `62`, кеш `wind_duty_cycle.json`). Це верхня межа лічби ПЕРШОЇ МОДИ, а не розмахів деформації: перші максимуми спектра деформації лежать на 0.04–0.05 Гц, нижче f0 (Nickl 2022), тож чесним бюджетом є гістограма розмахів на висоті анкера, якої для *P. sylvestris* не міряв ніхто. Реальний вітер бюджет скорочує (межі Beaufort, §1.3), але до одного числа не звужує (HW.43). ⛔ **1–5 Гц — частота СТЕНДА** ([`01_02 §2.2`](../../01_02_Ti_6Al_4V_Metallurgy_and_DMLS.md)), тож бюджет на ній не рахується і в таблиці нижче вона стоїть рядком стенда, не поля.
- Run-out 10⁷ покриває **2.1 %** стелі (5.1–6.1 % нижнього прочитання), 10⁸ — 21 % (51–61 %), 10⁹ — 214 % (508–609 %).
- Анотація Bathias 1999: форма S-N понад 10⁷ разом із межею витривалості невідома, досліджувати слід діапазон 10⁶–10¹⁰, а п'єзоелектричні машини на 20 кГц дають 10¹⁰ циклів менш ніж за тиждень. VHCF саме AM Ti-6Al-4V — окремий предмет досліджень (назва Günther 2017).

Тривалість одного зразка (машинний час без пауз на охолодження, якщо машина їх потребує) і стиск експозиції на цикл проти поля (обидва польові прочитання, 0.74 і 0.26 Гц):

| Частота | Звідки частота | 10⁷ | стеля 4.67×10⁸ | 10⁹ | Стиск експозиції на цикл |
|---|---|---|---|---|---|
| 0.26 Гц | поле, нижнє прочитання [`01_02 §2.2`](../../01_02_Ti_6Al_4V_Metallurgy_and_DMLS.md) | 445 діб | 57 р | 122 р | — |
| 0.74 Гц | поле, верхнє прочитання | 156 діб | 20 р | 43 р | — |
| 1 Гц | стенд, нижній кінець [`01_02 §2.2`](../../01_02_Ti_6Al_4V_Metallurgy_and_DMLS.md) | 116 діб | 14.8 р | 32 р | 1.35–3.8× |
| 5 Гц | стенд, верхній кінець | 23 доби | 3.0 р | 6.3 р | 6.8–19× |
| 120 Гц | електромагнітна резонансна машина (Takeuchi 2008) | 23 год | 45 діб | 96 діб | 162–462× |
| 600 Гц | швидкісна сервогідравліка (там само) | 4.6 год | 9 діб | 19 діб | 811–2 308× |
| 20 кГц | ультразвукова машина (там само; Bathias 1999) | 8 хв | 6.5 год | 14 год | 27 000–77 000× |

⚠️ Гойдання не безперервне (кеш `wind_duty_cycle.json`), тож реальна експозиція на цикл у полі ДОВША, і колонка стиску — нижня межа.

### 5.2 Два механізми залежать від частоти по-різному

**(а) Механічний частотний ефект.** Анотація Takeuchi 2008 (Ti-6Al-4V класу 900 МПа; про AM анотація не каже; три плавки; 120 Гц · 600 Гц · 20 кГц): при **внутрішньому** зародженні (плавки A і B) ефект знехтуваний; при **поверхневому** на гладких зразках (лише плавка C — одна з трьох) висока частота дала **вищу** втомну міцність; на надрізаних зразках ефекту майже немає. Висновок авторів: високочастотні тести **не застосовні до поверхневого руйнування гладких зразків**. Нагрів зразків у тих тестах пригнічували. Можливі частотні ефекти в Ti-сплавах згадує й огляд Mayer 2016. ⚠️ **Контрдоказ, якого перша редакція плану не мала (звірено 2026-09-14):** огляд Fitzka 2021 за анотацією пише, що втомні властивості Ti- і Ni-сплавів до частоти випробування нечутливі; Wycisk 2015 (лазерно-друкований Ti-6Al-4V, стан після зняття напружень і після HIP; 50 Гц · 59 Гц · 20 кГц з імпульсною паузою й повітряним охолодженням) за анотацією впливу частоти на ресурс не виявив — а зародження зсувалось із поверхні всередину з ростом числа циклів. Чи були зразки Wycisk механічно оброблені, ми не звіряли, тож на as-built робочу частину, де загрози поверхневі, це не переноситься автоматично. **Отже знак частотного ефекту для нашого стану не встановлено ні в той, ні в той бік — міряє його міст D (§5.3), а не вибір джерела.** 🔴 **Після HIP наші загрози переважно поверхневі — це припущення плану, а не вимір.** Рядок #13 реєстру (внутрішня пористість без HIP) несе `S` = 8 (відмова, що мовчить), #6 (TiH₂) — 9 (бреше); `S` валідовано ⚖️ 2026-09-18 ([`01_02 §1.3b`](../../01_02_Ti_6Al_4V_Metallurgy_and_DMLS.md)). А дерейт скрипта `55` сам поєднує «rough surface + sub-surface porosity». Поверхневі кандидати — друкована шорсткість, нано-рельєф EAAE, шар TiH₂ 5–50 µm. Чи поводиться друкована поверхня як надріз (ефекту немає) чи як гладка (ефект є), до фрактографії невідомо. Тож ультразвукові точки для P стають переносними лише тоді, коли фрактографія назве місце зародження (§6.1).

**(б) Часозалежне середовище.** Корозія й поглинання водню на цикл ростуть із часом на цикл, а ультразвук стискає цей час у 27 000–77 000 разів проти поля (§5.1). Для Ti-6Al-4V у соку даних у дереві немає, тож клас доказу — чужі матеріали. Назва Pérez-Mora 2015 формулює сильну взаємодію корозійного й механічного пошкодження у VHCF **сталі** в морській воді. За анотацією Wegner 2019, у L-PBF **магнієвого** WE43 довший тест дав сильне падіння втомної міцності, а шорстка друкована поверхня посилювала локальну корозію й множила осередки зародження (Ti-6Al-4V там референс, і про нього анотація мовчить). ⚠️ Знак не універсальний: за анотацією Mayer 2016, середовище в деяких Al-сплавах ресурс **подовжує**.

**(в) Температурна компенсація за власною Arrhenius-оцінкою канону — ⛔ у ЦІЙ програмі не застосовується.** ⚖️ Делеговано 2026-09-21 (§9.1 №8): температура тесту СТАЛА, тож грати нею як компенсацією частотного ефекту більше не можна — уся вага лягає на частотний міст D, який цей ефект МІРЯЄ замість припускати. Розрахунок нижче лишається як ОЦІНКА порядку (і як вхід для майбутньої програми, де температуру зроблять змінною), не як чинний важіль.

**(в) Температурна компенсація за власною Arrhenius-оцінкою канону.** 12 тиж @ 40 °C ≈ 2.2–5.7 польових років ([`01_02 §2`](../../01_02_Ti_6Al_4V_Metallurgy_and_DMLS.md), «Концепція», Ea 0.7–1.0 eV — ізотерма), тобто фактор **≈9.6–24.8×**. ⚠️ Припущення: що Ea старіння й виходу іонів переноситься на корозійно-втомне пошкодження. Це не перевірено. Навіть якщо так, стиск лишається: 120 Гц — 6.5–48× · 600 Гц — 33–240× · 20 кГц — 1 090–8 010× (межі поєднують обидва польові прочитання частоти з обома кінцями Arrhenius-фактора).

### 5.3 Варіанти та їхня ціна — ✅ маршрут ОБРАНО

> ⚖️ **Ратифіковано делеговано 2026-09-21** (§9.1 №1): **дельти йдуть маршрутом A у соку з run-out 10⁷** — вони міряють РІЗНИЦЮ між плечима, і для різниці пласка межа понад 10⁷ несуттєва; **виробничий стан P іде тим самим A плюс продовження до 10⁹ (B або C) і частотний міст D**. Підстава: 10⁹ — єдиний із запитаних рівнів, що покриває стелю бюджету 4.67×10⁸ (§6.2: 10⁸ дає 21 %); run-out 10⁷ сам по собі СТВЕРДЖУЄ пласку межу, якої на друкованому Ti-6Al-4V до 10⁹ опублікований вимір не знайшов (§5.3 A), а знак частотного ефекту для as-built поверхні невідомий (§5.2) — тому міст D, що його МІРЯЄ, а не припускає. 💰 **Ціна названа:** гігацикловий блок плюс малий блок D, і VHCF в Україні не знайдено ([`ua_vendor_map`](../procurement/ua_vendor_map.md)), тож найімовірніше — лабораторія за кордоном. **Найслабша ланка:** міст D вимірює частотний ефект лише якщо дві машини діляться геометрією; якщо ні, він змішує частоту з геометрією (рядок D нижче). ⛔ Таблиця нижче лишається ПОВНОЮ — обрані варіанти не роблять решту хибною, вони роблять її неоплаченою; E · F · G · H тримають ціну на випадок, коли відповідь тест-хаусу закриє обраний маршрут.

| Варіант | Досягає | Середовище | Частотний ефект | Що коштує / що втрачає |
|---|---|---|---|---|
| **A.** звичайна машина в соку до 10⁷ | 2.1 % стелі | стиск ×f | менший, ніж в ультразвуку, але не доведено, що нульовий | перегину понад 10⁷ не бачить, тобто припускає пласку межу, яка і є питанням — і на друкованому Ti-6Al-4V до 10⁹ звичайної межі витривалості опублікований вимір не знайшов: ресурс ріс зі зниженням навантаження (анотація Wycisk 2015, §11) |
| **B.** ультразвук у повітрі до 10⁹ | весь бюджет | немає | для поверхневого зародження на гладкому зразку може завищувати (Takeuchi 2008, одна плавка з трьох) | втрачає середовище; переносність — лише через фрактографію |
| **C.** ультразвук у соку до 10⁹ | весь бюджет | стиск ×27 000–77 000 (×1 090–8 010 після Arrhenius, якщо він переноситься) | як у B | комірка й охолодження — питання спроможності (тести в корозійних середовищах згадує анотація Mayer 2016) |
| **D.** A + B (або C) + **частотний міст**: той самий рівень і середовище на двох частотах у спільному діапазоні N ≤ 10⁷ | весь бюджет | від A | **виміряний**, не припущений | +1 малий блок. Якщо геометрії двох машин різні, міст змішує частоту з геометрією — питання, чи здійсненний міст на одній геометрії; якщо ні, тест-хаус називає найбільш навантажений об'єм і поверхню кожної геометрії, бо розмірний ефект інакше ляже в «частотний» |
| **E.** довга статична витримка в соку (напр. разом із 12-тижневим тестом HW.3), потім втома | будь-яке | часову частину дає витримка | залежить від методу | втрачає синергію «корозія у вершині тріщини під час циклу»; виграє спільне середовище й графік із HW.3 |
| **F.** низька частота 1–5 Гц у соку | 10⁷ за 23–116 діб на зразок | стиск ×1.35–19 проти поля: 1–5 Гц — частота стенда, не поля ([`01_02 §2.2`](../../01_02_Ti_6Al_4V_Metallurgy_and_DMLS.md)) | немає | машино-місяці на кожну точку. Рама [`01_02 §2.2`](../../01_02_Ti_6Al_4V_Metallurgy_and_DMLS.md) (0.5–5 Н) дає ≈200 МПа (точка моделі для друкованого 4V, §4.1) лише на перерізі 0.025 мм² (≈ Ø0.18 мм), тож потрібна інша рама |
| **G.** ⊕ резонансна машина ~100 Гц у соку до 10⁸ (з ревʼю листа в рамці тест-хаусу) | 21 % стелі | стиск ×135–385 | від ультразвуку далі, ніж B/C | проміжний маршрут між A і ультразвуком: 10⁸ за ~12 діб на зразок; чи має тест-хаус резонансну машину з коміркою — питання |
| **H.** ⊕ дві звичайні частоти в соку (частота A і низька, як F), той самий рівень і серія (з того ж ревʼю) | — | **виміряна** часова залежність середовища | немає | малий блок; розводить механізм (б) §5.2 — чи важить час на цикл у середовищі — без ультразвуку, тоді як міст D міряє механізм (а) |

---

## 6. Критерій відмови, run-out, кількість, статистика

### 6.1 Критерій відмови — ✅ обрано

> ⚖️ **Ратифіковано делеговано 2026-09-21 (§9.1 №9): первинний критерій зупинки на ВСІХ машинах — падіння жорсткості на поріг, який тест-хаус надійно ловить** (на ультразвуку та сама фізична величина читається як зсув резонансної частоти); **розділення — вторинний запис**, а «виявлена тріщина» — лише там, де метод детекції названо. Підстава — три вимоги нижче сходяться на цьому одному виборі: функціональна відмова передує розділенню · фрактографія потребує зупинки ДО розділення · криві двох машин порівнянні лише за однакового критерію. 💰 Поріг у відсотках задає тест-хаус, і доти серії не стартують; зупинка до розділення також позбавляє нас частини N-даних на хвості кривої. ⚠️ **Чесний статус критерію — ПРОКСІ:** звʼязок «−X % жорсткості ⟷ відкол шару з ферментами» не зміряний ніде, тож першу ж фрактографію читають і на те, чи збіглася зупинка з появою поверхневої тріщини.

- **Руйнування** (розділення) ⊥ **падіння жорсткості** на заданий відсоток ⊥ **виявлення тріщини**. Різні машини зупиняються за різними критеріями, тож криві двох методів порівнянні, лише коли критерій названо на КОЖНІЙ точці.
- **Функціональна відмова анода настає раніше за розділення.** Канон описує ланцюг: тріщина крихкого шару → відколювання шматків Ti разом із ферментами → втрата EBFC ([`01_02 §1.3`](../../01_02_Ti_6Al_4V_Metallurgy_and_DMLS.md) Крок 5b). Тому для P у соку до функції ближчий критерій зародження або поверхневої тріщини, ніж розділення. Присуд — за founder.
- 🔴 **Пропозиція плану (§9 п.15): SEM-фрактографія кожного зруйнованого зразка — не прикраса звіту.** Місце зародження (поверхня · пора · гідридний шар) вирішує, чи переносні ультразвукові точки (§5.2 а) і яке плече пояснює різницю. ⊕ **Дві умови, без яких фрактографію оплачують даремно** (з ревʼю листа в рамці тест-хаусу, 2026-09-14): (1) **злам треба зберегти** — за R = −1 береги тріщини стирають місце зародження, а злам, що лишився в соку, обростає відкладеннями, тож зупинка до розділення й розлом розтягом, промивання й сушіння протягом доби; (2) **критерії класифікації узгоджуються ДО випробувань**, бо саме попередня фіксація, а не приховування фактів процесу, не дає класифікації підлаштуватися під очікуване (§4.2 п.5). Виявлення зародження — на підмножині зразків: у малому зразку більша частина ресурсу минає до тріщини, яку можна виявити.

### 6.2 Run-out — ✅ обрано

> ⚖️ **Ратифіковано делеговано 2026-09-21** (§9.1 №1): **10⁷ для дельт · 10⁹ для виробничого стану P.** Таблиця нижче — підстава вибору, не меню: 10⁷ покриває 2.1 % стелі бюджету й саме тому годиться там, де міряють РІЗНИЦЮ, а 10⁹ (214 %) покриває й 25 років на верхньому польовому прочитанні. ⚠️ Рядок «≥ 4.67×10⁸» лишається в таблиці як САМА СТЕЛЯ бюджету HW.43, а не як третій обраний рівень.

| Run-out | Частка стелі 4.67×10⁸ (нижнього прочитання 1.64–1.97×10⁸) | Реалістичний метод (§5.3) | Що стверджує |
|---|---|---|---|
| 10⁷ | 2.1 % (5.1–6.1 %) | A · F | пласку межу понад 10⁷ — не доведену |
| 10⁸ | 21 % (51–61 %) | високочастотна машина · B · C | те саме на порядок далі |
| ≥ 4.67×10⁸ | 100 % | B · C · D | стеля бюджету HW.43 (20 р × 0.74 Гц, верхнє польове прочитання) |
| 10⁹ | 214 % (508–609 %) | B · C · D | покриває й 25 р на верхньому прочитанні (5.8×10⁸) |

### 6.3 Кількість і статистика

- ⚖️ **Яка статистика потрібна:** медіанна крива ⊥ нижня межа (перцентиль + довірчий рівень). Рядки #13 і #6 [`fmea_fmeca_register`](../hardware/fmea_fmeca_register.md) несуть `S` = 8 (тиша) і 9 (бреше) — `#13` ратифікованим свіпом, `#6` делегованим читанням по рядку, обидва ⚖️ 2026-09-18 (шапка §1 реєстру; метод — [`01_02 §1.3b`](../../01_02_Ti_6Al_4V_Metallurgy_and_DMLS.md)), — і це аргумент на користь нижньої межі. Нижчий перцентиль коштує більше зразків. ⊕ Щоб тест-хаус міг оцінити ціну, пара задається явно — ймовірність відмови p і одностороння довіра γ (напр. p = 10 % при γ = 90 % ⊥ p = 1 % при γ = 95 %); лист просить ціну для двох прикладів пар, а наша пара — «confirmed before the order».
- **Кількість на рівень — питання, не число.** Метод і мінімуми дає ISO 12107 через тест-хаус. Єдина арифметика, що не потребує джерела: розкиду на рівні не оцінити з одного зразка.
- **Форма бюджету зразків:** `n · (o · L_P + Σ L_Δ) + staircase + гігацикл + міст + свідки + запас`, де `n` — зразків на рівень, `L` — рівнів плеча, `o` — орієнтацій P: 2 (⚖️ 2026-09-18, §3.1). Жодного множника, крім `o`, план не фіксує.

---

## 7. Середовище

**Пропозиція плану (§9 п.15): той самий сік, що в прискореному тесті HW.3**, щоб часові й циклові дані стояли на одному середовищі. Рецепт — дзеркало [`01_02 §2.1`](../../01_02_Ti_6Al_4V_Metallurgy_and_DMLS.md) (⚖️ founder 2026-09-17, точка; склад переглянуто ⚖️ 2026-10-18): яблучна кислота 0.40 мМ · KNO₃ 0.0049 мМ · CaCl₂ 0.18 мМ · MgSO₄ 0.062 мМ · KOH до pH 5.75; оксалату й фітосидерофорів немає. S-N успадковує рецепт разом із його ціною — слабким буфером — і відкритими лишаються рядки нижче:

> ⚖️ **Три рядки цієї таблиці закрито делеговано 2026-09-21 (§9.1 №8):** температура — **стала** (цикл 20–40 °C належить прискореному тесту HW.3; у S-N температура мусить бути контрольованою, інакше змішується з частотою й часом — а саме їх розводить міст D) · розчинений O₂ — **журнал, не контроль** (у ксилемі він «низький і непостійний», тож задавати нема чого: аерована комірка ксилему не відтворює, деаерована відтворює один край) · потенціал металу — **потенціостата в першій програмі не купуємо** (вікно є висновком плану, не виміром; накинути його на голий метал без ферментного стеку означало б відтворити нашу гіпотезу, а не службу — лишається опцією фази 2). 💰 Ціни названі: термоциклічну компоненту несе HW.3 · O₂ стає неконтрольованою змінною між серіями (мітигація — одна комірка, один режим, журнал на кожну точку) · **напрямок зсуву вільної корозії проти службового вікна НЕВІДОМИЙ, і це не «консервативно», а саме невідомо**. ⚠️ Наслідок, який треба тримати: рішення про сталу температуру закриває §5.2 (в) — грати нею як компенсацією частотного ефекту більше не можна, тож уся вага лягає на міст D. ⊕ **2026-09-24 підставу й ціну першого рядка перевернуто:** прискорений тест теж став ізотермою 40 °C (⚖️ founder, «Концепція» [`01_02 §2`](../../01_02_Ti_6Al_4V_Metallurgy_and_DMLS.md)), тож цикл 20–40 °C не належить більше ЖОДНОМУ тесту, а термоциклічну компоненту HW.3 не несе — її предмет ЗБІРКА Ti↔PEEK, і фізичного тесту на неї в дереві немає (FEA-бриф HW.26 моделює термоцикл замка ±35 °C in silico; IP-тест HW.8.5 має крок заморожування після занурення, але судить стик радом↔фланець (FMEA `#26`), а не збірку Ti↔PEEK). Сам присуд «стала» від цього не слабшає: його друга підстава (температура змішується з частотою й часом) стоїть окремо. ⚠️ Слабшало інше — уставка 30 °C листа стояла на «середині смуги» 20–40 °C, якої канон більше не задає; її перерішено — **40 °C** (⚖️ делеговано 2026-09-24, №8 у §9.1, з підставою, ціною й ланкою), і лист несе саме це число.

| Відкрите | Стан | Дім присуду |
|---|---|---|
| буфер | слабкий: β ≈ 0.13 мМ на одиницю pH при 5.75 ([`01_02 §2.1`](../../01_02_Ti_6Al_4V_Metallurgy_and_DMLS.md)) — у прогонах тижнями pH тримається заміною середовища й журналом, а не рецептом | HW.23 |
| мікробний ріст | глюкози в корозійному соці немає (її додає лише coin-середовище, [`01_03 §3.5`](../../01_03_EBFC_Enzymatic_Bio_Fuel_Cell.md)), але малат сам є джерелом вуглецю, тож довгі прогони ріст підтримують | HW.23 |
| провенанс рецепта | pH має первинку (Tarvainen 2023); концентрації іонів — на виміряному соку хвойних (ялина, не сосна; [`01_02 §2.1`](../../01_02_Ti_6Al_4V_Metallurgy_and_DMLS.md) ⊕ 2026-10-18) | вимір нашої сосни — сік із колод дня колод на ICP-MS — [`00_07`](../../00_07_Action_Plan_Tracker.md) HW.3 |
| температура | ✅ стала, уставка **40 °C** — ⚖️ делеговано 2026-09-24, повна форма — №8 у §9.1; ⊕ цикл 20–40 °C не належить більше жодному тесту — прискорений став ізотермою 40 °C (⚖️ founder 2026-09-24, [`01_02 §2`](../../01_02_Ti_6Al_4V_Metallurgy_and_DMLS.md)); грати нею компенсацію §5.2 (в) не можна — закрито №8 (врізка над таблицею) | §9.1 №8 |
| розчинений O₂ | у ксилемі концентрація «низька і непостійна» ([`01_01 §1`](../../01_01_Coaxial_Gyroid_Topology_and_PEEK.md), Zone 3), тож аерована комірка ксилему не відтворює; ✅ журнал, не контроль (№8) | §9.1 №8 |
| потенціал металу | ⚠️ висновок плану, не вимір: у роботі метал Zone 1 — струмозбирач анода ([`01_03 §2.1`](../../01_03_EBFC_Enzymatic_Bio_Fuel_Cell.md), шар 1), тож він працює у вікні, яке задає стек (E°(Os) +309 мВ vs NHE, там само), а не при вільній корозії; Zone 3 — катод. ✅ Потенціостата в першій програмі не купуємо (№8); опція фази 2 | §9.1 №8 |
| голий метал | ферментного стеку на зразку немає, як і в HW.3 | — |

---

## 8. Що НЕ входить — і де живе

| Не входить | Чому окремо | Дім |
|---|---|---|
| втома pogo-пружини | не Ti: інша деталь і сплав (BeCu C17200 у `59` і в [`02_02 §2.2`](../../02_02_Blind_Mate_Pogo_Pin_Interface.md) — ⚖️ HW.43 розсуджено 2026-09-18); малоамплітудна S-N-рамка з якорем 240 МПа → 10¹⁰ циклів | HW.43 · `59_contact_endurance_check.py` |
| знос і фретинг-втома лайнера шини | при частковому проковзуванні відмова може йти фретинг-втомою — «режимом, якого не рахує ніщо» | HW.34 · [`01_01 §1.4`](../../01_01_Coaxial_Gyroid_Topology_and_PEEK.md) |
| циклічна втома PEEK-барба (30–48 МПа @ 10⁶–10⁷) | полімер | HW.26 · HW.43 |
| знокдаун шва `k` | зварний стик — інший тип зразка, а `k` чекає вендора; опція — окремий рядок у того самого тест-хаусу | HW.34 |
| тягнутий дріт шини | не друк | [`01_01 §1.4`](../../01_01_Coaxial_Gyroid_Topology_and_PEEK.md) |
| решітчастий зразок (гіроїд) | рівень структури, наступний після кривої матеріалу. ⊕ `105`: гіроїд дерево навантажує передусім деформацією (біля хвостовика — ще й осьовою силою), тож гладка крива силового зразка відповідає на його питання через `σ_e/E_s`, частку `106` і справжній фактор поля напружень; чи купувати рівень решітки — ⚖️ після моделі стику гіроїд ⊥ хвостовик; гістограми рішення не чекає — судиться на дужці `105` (⚖️ founder 2026-11-12, [`00_07`](../../00_07_Action_Plan_Tracker.md) HW.23) (статичне прочитання модуля деталі зміряно — преміси межі `105` не доводить, [`01_01 §5.2`](../../01_01_Coaxial_Gyroid_Topology_and_PEEK.md)); періодичний випадок voxel-FE (C44 і поле перемичок нескінченної ґратки — [`01_01 §5.2`](../../01_01_Coaxial_Gyroid_Topology_and_PEEK.md)) `105` і `106` уже читають — модуль зсуву разом із тканиною в порах вирішує частку деформації поза віссю (`106`), а поле перемичок `105` дає лише прочитанням за одновісного стану ([`SUMMARY.md`](../ebfc/in_silico/SUMMARY.md) §«What the Stem's Sway Puts into the Anchor's Titanium Parts») | HW.23 (🔗-нога) |
| деталь (Stage 3) і FEA напружень деталі | крива є входом, а не прийманням | HW.24 · §9 п.11 |
| повзання PEEK | залежить від часу, не від циклів (Sil-Pad, що стояв тут поруч, пішов із пʼєзо 2026-09-29, HW.30) | HW.3 |
| EBM | лише якщо вендор назве EBM для Zone 3 | HW.23 |
| біотрибокорозійний тест із фретингом | середовище спільне, тест окремий; фретинг канон тримає саме тут (у [`01_02 §5`](../../01_02_Ti_6Al_4V_Metallurgy_and_DMLS.md): «симульований ксилемний сік + фретинг») | [`01_02 §2`](../../01_02_Ti_6Al_4V_Metallurgy_and_DMLS.md) · HW.3 |

---

## 9. Відкриті ⚖️ і хто їх закриває

| # | Відкрите | Від чого залежить | Хто | Дім |
|---|---|---|---|---|
| 1 | ✅ **закрито ⚖️ делеговано 2026-09-21** (founder делегував ратифікацію по рекомендації §9.1; записано як делеговане — дата · підстава · ціна там же): **дельти — маршрут A у соку з run-out 10⁷** (вони міряють РІЗНИЦЮ між плечима), **P — те саме плюс продовження до 10⁹ і частотний міст D**. Підстава: 10⁹ — єдиний рівень, що покриває стелю бюджету 4.67×10⁸; 10⁷ припускає пласку межу, якої на друкованому Ti-6Al-4V не знайдено. Ціна: гігацикловий блок + малий блок D, VHCF в Україні не знайдено | — | — | HW.23 |
| 2 | ✅ **закрито ⚖️ делеговано 2026-09-21** (founder делегував ратифікацію по рекомендації §9.1; записано як делеговане — дата · підстава · ціна там же): **R = −1 для ВСІХ серій першої програми**; другий R — лише коли стане відомим середнє напруження деталі. Підстава: один R тримає A, B/C і D на одній кривій, а другий обирався б наосліп. Ціна сьогодні нуль. ⊕ 2026-11-18 — уточнено: опційна крива на другому R лише ЦІНОЮ в листі (§9.1 №2 ⊕) | — | — | HW.23 |
| 3 | ✅ **закрито ⚖️ founder 2026-09-18:** P у двох орієнтаціях, дельти — у слабшій (§3.1); осьову підставу [`01_02 §1.6`](../../01_02_Ti_6Al_4V_Metallurgy_and_DMLS.md) знято | — | — | HW.23 |
| 4 | ✅ **закрито ⚖️ делеговано 2026-09-21** (founder делегував ратифікацію по рекомендації §9.1; записано як делеговане — дата · підстава · ціна там же): **ΔHIP переведено в опційні діагностичні** (як ΔEAAE, §2.2): умова, на якій присуд стояв, спрацювала — HIP лазерного фланця ратифіковано обовʼязковим (⚖️ 2026-09-18), тож ΔHIP більше не живить жодного рішення. Якщо все ж купувати — прочитання (i), бо канон стверджує саме «+30–50 % проти as-printed SLM». Свідок п.15 DMLS-листа плечем НЕ служить: це один металографічний купон, а плече — ціла S-N-серія | — | — | HW.23 |
| 5 | температура bake: Δbake залежить від неї, і зміна Кроку 5b означає переробку плеча | пара LECO + XRD TiH → правило R1–R3 ([`01_02 §1.3a`](../../01_02_Ti_6Al_4V_Metallurgy_and_DMLS.md) C, ⚖️ 2026-09-18); bake після посадки PEEK заборонено ⚖️ 2026-09-17 (HW.34) | вимір, не присуд | HW.27 · HW.34 |
| 6 | ✅ **закрито ⚖️ делеговано 2026-09-21** (founder делегував ратифікацію по рекомендації §9.1; записано як делеговане — дата · підстава · ціна там же): **не купувати.** Підстава: арбітр самого bake — пара LECO + XRD ([`01_02 §1.3a`](../../01_02_Ti_6Al_4V_Metallurgy_and_DMLS.md) C), а комірка «без bake у повітрі» міряє взаємодію, яка не змінює ні гілки bake, ні перенесення P. 💰 Ціна названа: механізм Δbake лишається двозначним — якщо Δbake у соку дасть великий ефект, без комірки не сказати, звідки він | — | — | HW.23 · HW.27 |
| 7 | сплав: 4V першим, переможець — після bake-off; периметр V-free — ✅ правило (в), ⚖️ founder 2026-09-17: фланець і замки лишаються 4V, якщо `σ_e` переможця < 4V ([`01_02 §2.5`](../../01_02_Ti_6Al_4V_Metallurgy_and_DMLS.md)) | HW.24 (coin-дані, у які правило підставляють) | founder | HW.24 · HW.3 |
| 8 | ✅ **закрито ⚖️ делеговано 2026-09-21** (§9.1): **температура СТАЛА** (цикл 20–40 °C належить прискореному тесту HW.3 — ⊕ 2026-09-24: цикл 20–40 °C не належить більше жодному тесту — прискорений став ізотермою 40 °C (⚖️ founder, [`01_02 §2`](../../01_02_Ti_6Al_4V_Metallurgy_and_DMLS.md)); уставка — 40 °C, ⚖️ делеговано 2026-09-24, §9.1 №8) · **O₂ — ЖУРНАЛ, не контроль** (у ксилемі «низька і непостійна», тож задати правильне значення нема з чого) · **потенціостат у першій програмі НЕ купуємо** (робоче вікно є висновком плану, не виміром; накинути його на голий метал = відтворити власну гіпотезу). 💰 Ціна: напрямок зсуву вільної корозії проти службового вікна НЕВІДОМИЙ — так і кажемо | — | — | HW.23 |
| 9 | ✅ **закрито ⚖️ делеговано 2026-09-21** (§9.1): **падіння жорсткості на поріг, який тест-хаус надійно ловить** (на ультразвуку — зсув резонансної частоти, фізично та сама величина), розділення — вторинний запис. Три вимоги сходяться: функціональна відмова передує розділенню · фрактографія потребує зупинки ДО розділення (R = −1 стирає зародження) · криві двох машин порівнянні лише за однакового критерію. 💰 Поріг у % задає тест-хаус, доти серії не стартують. ⚠️ Звʼязок «−X % ⟷ відкол шару» не зміряний ніде — це ПРОКСІ | — | — | HW.23 |
| 10 | статистика (медіана ⊥ нижня межа) і `n` | відповідь тест-хаусу (ISO 12107) | founder + тест-хаус | HW.23 |
| 11 | 🔴 напруження від гойдання в друкованих деталях відвантаженої геометрії (перемичка й хвостовик Zone 1 під швом шини · барби Zone 1 і Zone 3 · хвостовик і фланець Zone 3 · комір і корінь вушка — `73` дає лише статику в замкненій формі, втому не судить) | номінали суцільних деталей і нижня межа гіроїда — `105` (§1.3); пік перемички, модуль у площині й модуль зсуву для НЕСКІНЧЕННОЇ ґратки дає періодичний випадок voxel-FE ([`01_01 §5.2`](../../01_01_Coaxial_Gyroid_Topology_and_PEEK.md)), і їх читають `105` (пік і модуль — лише прочитанням за одновісного стану) та `106` (модуль зсуву); статичне прочитання модуля деталі зміряно ([`01_01 §5.2`](../../01_01_Coaxial_Gyroid_Topology_and_PEEK.md) — преміси межі не доводить); лишились стик гіроїд ⊥ хвостовик, тканина в порах (від неї й від модуля зсуву залежить частка деформації, яку бере гіроїд, — `106`), `K_t`, розподіл між рядами барбів, друкована грань під швом (`102`/`86`; `k` — HW.34), статичні середні, диск у зрілому стані, S5, комір і корінь вушка | 🤖 / партнер | HW.23 (🤖-ноги) |
| 12 | ✅ **закрито ⚖️ founder 2026-09-17:** переглянута делегована форма (процедури, узгоджені ДО випробувань, замість сліпоти рівнів і фрактографії) чинна, статус bake серій КОДУЄТЬСЯ до звіту класифікації — дім §4.2 п. 5 цього плану | — | — | §4.2 п. 5 |
| 13 | тонкостінне плече (переріз порядку перемички) | здійсненність | тест-хаус | HW.23 |
| 14 | ✅ **закрито ⚖️ делеговано 2026-09-21** (§9.1): **формулу знято, числа їй не шукаємо.** Вона змішує три шкали, жодна пара з яких не конвертується: фретинг — окремий механізм, якого програма не міряє (§8) · «роки» — шкала Arrhenius за ЧАСОМ · S-N міряє ЦИКЛИ. Будь-яке число тут було б фабрикацією одиниці. Законний перерахунок циклів у роки лишається рівно в бюджеті HW.43. ⚠️ Зняття не створює тесту на фретинг — якщо він важить, це окрема нога | — | — | HW.23 |
| 15 | ✅ **закрито ⚖️ делеговано 2026-09-21** (founder делегував ратифікацію по рекомендації §9.1; записано як делеговане — дата · підстава · ціна там же): **усі шість підпунктів прийнято** (a зразки робить вендор деталей тим самим маршрутом + шорсткість на кожній серії · b робоча частина друкується в розмір · c свідки й простежуваність із **правилом обсягу**: розтяг + шорсткість + ID на КОЖНУ серію, металографія й µCT — на кожен окремий стан (побудова × термоісторія), LECO — лише на серіях із bake · d якір рівнів = виміряний розтяг свідків · e SEM-фрактографія кожного зруйнованого · f сік — уже розсуджено 09-17). 💰 Ціна: S-N чекає вибору вендора деталей (§2.5), свідки множаться на серії. Найслабша ланка: (a) і (b) тримаються на відповіді ОДНОГО вендора | — | — | HW.23 |


### 9.1 Рекомендації за формою `00_05 §5` (✅ усі вісім поданих РАТИФІКОВАНО ⚖️ делеговано 2026-09-21; решта відкритих — у таблиці §9)

Кожна несе рекомендацію · підставу · ціну · що буде при «так» · найслабшу ланку. ✅ **№1 · №2 · №4 · №6 · №15, а слідом №8 · №9 · №14, ухвалено 2026-09-21 як делеговані присуди** (founder делегував ратифікацію по рекомендації; форма запису — `00_05 §5`: делеговане лишається присудом і несе дату, підставу й ціну). Тексти нижче лишаються ЯК ПОДАНО — вони і є підставою кожного, а застосування стоїть у §2.2 · §4.2 · §5.3 · §6.2 · таблиці §9 і в листі. ⚠️ З тих, що чекали рекомендації, відкритими лишаються №10 · №13 — обидва чекають відповіді тест-хаусу (ISO 12107 · здійсненність перерізу), тож рекомендацій не дістали свідомо; №5 · №7 відкриті з ІНШОЇ причини — чекають bake-арбітра й bake-off, а №11 — 🤖-ноги напружень HW.23, з якої паузу крони для вимірів знято 2026-10-13 (таблиця §9). Орієнтацію зразка (№3) тримає окрема нога [`00_07`](../../00_07_Action_Plan_Tracker.md) HW.23, рекомендацію — там само.

- **№1 run-out і маршрут гігациклу.** **Рекомендація:** дельти — маршрут A у соку з run-out 10⁷ (вони міряють РІЗНИЦЮ між плечима); P — те саме плюс продовження до **10⁹** і частотний міст D. **Підстава:** 10⁹ — єдиний запитаний рівень, що покриває стелю бюджету 4.67×10⁸ (§6.2: 10⁸ дає 21 %); 10⁷ припускає пласку межу, якої на друкованому Ti-6Al-4V не знайдено (§5.3 A); знак частотного ефекту для as-built поверхні невідомий (§5.2). **Ціна:** гігацикловий блок + малий блок D; VHCF в Україні не знайдено (`ua_vendor_map`), тож найімовірніше — лабораторія за кордоном. **При «так»:** §5.3 · §6.2 · цей рядок; лист не міняється (він уже просить run-out 10⁷/10⁸/10⁹ по кожному методу). **Найслабша ланка:** бюджет — верхня межа лічби першої МОДИ, не розмахів (§5.1); плечі з різною внутрішньою пористістю можуть переставитись у VHCF, і тоді ранжування на 10⁷ не тримається. ⊕ Який апарат дає 10⁹ (B · C · G) — відповідь тест-хаусу, лист її просить.
- **№2 R.** **Рекомендація:** R = −1 для всіх серій першої програми; другий R — лише коли стане відомим середнє напруження деталі. **Підстава:** ультразвук і міст D природно йдуть на R = −1, тож один R тримає A, B/C і D на одній кривій; модель `55` рахує повністю знакозмінний цикл; середнього напруження деталі в дереві немає (`mean_stress_correction_modelled: false`), тож другий R обирався б наосліп — а кожен R є ще однією кривою. **Ціна:** сьогодні нуль; ризик R = −1 — стирання місця зародження (§6.1), мітигацію лист уже несе. **При «так»:** §4.2 п.4 · лист: «for pricing only» → чинний R. **Найслабша ланка:** тонкостінна серія (№13) може вимагати R > 0 через втрату стійкості; другий R чекає 🤖-ноги напружень HW.23, що стоїть під ⏸. (⊕ 2026-10-13, текст НЕ переписано: паузу крони для вимірів знято — нога HW.23 вже не під нею, §9; але комір і корінь вушка геометрії ще не мають, і їх тримає рух кореня після осі 3 (та сама нога), — тож частково чекання лишилось, змінився тримач.) ⊕ **2026-11-18 — умова «коли стане відомим середнє напруження деталі» настала для однієї деталі, і присуд уточнено** (делегований присуд 2026-09-21 ухвалювала машина — вона ж його й уточнює; текст вище не переписано): скрипт `128` (2026-11-16, §1.3) показав, що нога коміра фланця несе відоме ненульове середнє — цикл односторонній, а на попередньому навантаженні середнє дорівнює амплітуді. **Уточнення:** базова програма лишається на R = −1 (усі підстави вище чинні), а лист тест-хаусу питає ЦІНУ однієї опційної кривої під нереверсивним (пульсівним) циклом — для ціни R = 0.1, метод A, сік, run-out 10⁷, одна орієнтація, у фазі 3; серію й сам R лист лишає «confirmed before the order» і просить тест-хаус назвати R, який він тримає. **Підстава:** друкованим станом нога коміра є лише на маршруті SLM + HIP, а маршрут фланця ще не обрано ([`01_02 §1.7`](../../01_02_Ti_6Al_4V_Metallurgy_and_DMLS.md), рядок Zone 3), тож купувати другу криву рано, а не спитати її ціну — означало б обирати маршрут без одного з доданків. R = 0.1, а не 0 — щоб зразок не розвантажувався до нуля в захватах; це вибір машини для ціни, не присуд. **На якій серії:** не обовʼязково P — на маршруті SLM функціональне на фланці механообробляють після друку ([`01_02 §1.7`](../../01_02_Ti_6Al_4V_Metallurgy_and_DMLS.md)), тож стан поверхні ноги коміра ближчий до серії з обробленою робочою частиною; розсудить це креслення коміра разом із маршрутом. **Знак циклу** (розтяг чи стиск на нозі) з кешу `128` прямо не прочитано — тому лист каже «non-reversing (pulsating)», а не «tension–tension» (обидва — адверсар листа, 2026-11-18). **Ціна:** рядок у листі; якщо серію куплять — ще одна крива. **Найслабша ланка:** корінь вушка байонета номіналу не має взагалі (§1.3), тож його середнє цією опцією не покрите; UA-ТЗ, надіслане 2026-11-07, опції не несе — її питаємо в установ, коли відповідять по суті.
- **№4 ΔHIP і свідок «до HIP».** **Рекомендація:** умова, на якій вона стоїть, спрацювала — HIP лазерного фланця ратифіковано обовʼязковим (⚖️ 2026-09-18, [`00_07`](../../00_07_Action_Plan_Tracker.md) HW.23, маршрут фланця), тож ΔHIP більше не живить рішення про фланець — перевести його в опційні діагностичні, як ΔEAAE (§2.2); якщо все ж купувати, прочитання (i), бо канон стверджує саме «+30–50 % проти as-printed SLM» ([`01_02 §1.7`](../../01_02_Ti_6Al_4V_Metallurgy_and_DMLS.md)). Свідок п.15 DMLS-листа плечем НЕ служить: це один металографічний купон, а плече — ціла S-N-серія. **Підстава:** §2.2 — для Zone 1 ΔHIP «не виробничий»; єдине рішення, яке він живив, — HIP лазерного фланця, і його розсуджено ↑. **Ціна:** «+30–50 %» лишається гіпотезою. **При «так»:** §2.2 · §2.5 · у листі «three to five further conditions» — на одну менше. **Найслабша ланка:** якщо рекомендацію про фланець відхилять, ΔHIP знову стає рішенням і потребує третього прочитання — маршруту вендора «без HIP» (⊕ 2026-09-18 її прийнято, тож ця ланка не спрацювала; сам №4 чекає вибору founder).
- **№6 комірка bake × середовище.** **Рекомендація:** не купувати. **Підстава:** арбітр самого bake — пара LECO + XRD ([`01_02 §1.3a`](../../01_02_Ti_6Al_4V_Metallurgy_and_DMLS.md) C); комірка «без bake у повітрі» міряє взаємодію, яка не змінює ні гілки bake, ні перенесення P (Δсередовище на самому P дає перенесення за будь-якої гілки). **Ціна:** механізм Δbake лишається двозначним. **При «так»:** §2.2; опцію листа «one further condition tested in laboratory air» не замовляти. **Найслабша ланка:** якщо Δbake у соку дасть великий ефект, без комірки не сказати, звідки він.
- **№15 пропозиції плану, яких канон не несе.** **Рекомендація:** (a) зразки робить вендор деталей тим самим маршрутом, шорсткість — на кожній серії — так (та сама підстава вже ратифікована для купонів: процес між вендорами не відтворюється, [`01_02 §1.3`](../../01_02_Ti_6Al_4V_Metallurgy_and_DMLS.md) Крок 4) · (b) робоча частина друкується в розмір — так (стінки гіроїда обробити неможливо) · (c) свідки й простежуваність — так, з правилом обсягу: розтяг + шорсткість + ID на кожну серію, металографія й µCT — на кожен окремий стан (побудова × термоісторія), LECO — лише на серіях із bake · (d) якір рівнів — виміряний розтяг свідків — так (оцінка σ_e розкинута на 176–440 МПа, §4.1) · (e) SEM-фрактографія кожного зруйнованого — так · (f) сік — уже розсуджено: точка ⚖️ 2026-09-17, лист її друкує. **Ціна:** S-N чекає вибору вендора деталей (§2.5); свідки множаться на серії. **Найслабша ланка:** (a) і (b) тримаються на відповіді одного вендора.

- **№9 критерій відмови.** **Рекомендація:** первинний критерій зупинки на ВСІХ машинах — **падіння жорсткості на поріг, який тест-хаус надійно ловить** (на ультразвуку та сама величина читається як зсув резонансної частоти); розділення лишається вторинним записом, а «виявлена тріщина» — лише там, де метод детекції названо. **Підстава:** три вимоги сходяться на одному виборі. (1) Функціональна відмова анода настає раніше за розділення (§6.1: тріщина крихкого шару → відкол Ti з ферментами → втрата EBFC), тож розділення міряє не те. (2) Фрактографія вимагає зупинки ДО розділення, інакше береги тріщини стирають місце зародження при R = −1 — умову вже названо в §6.1, і критерій зупинки є єдиним, що її забезпечує. (3) Криві двох машин порівнянні, лише коли критерій однаковий на кожній точці, а падіння жорсткості — єдина величина, яку звичайна й ультразвукова машини міряють ФІЗИЧНО ту саму (втрату жорсткості від тріщини), хай і читають різними приладами. **Ціна:** поріг у відсотках задаємо не ми — він іде питанням до тест-хаусу («який ви ловите надійно»), і доки відповіді немає, серії не можна почати; ⊕ зупинка до розділення позбавляє нас частини N-даних на хвості кривої. **При «так»:** §6.1 · лист §Stop criteria (доти він ПИТАВ, який критерій, замість задати) · §9 таблиця. **Найслабша ланка, і вона несуча:** звʼязок «−X % жорсткості ⟷ відкол шару з ферментами» не зміряний НІДЕ, тож ми беремо машинно-зручний поріг і називаємо його функціональним; чесний статус — проксі, і при першій же фрактографії його треба перевірити на тому, чи збігається зупинка з появою поверхневої тріщини.
- **№8 середовище: температура · розчинений O₂ · потенціал.** **Рекомендація — три окремі:** (а) **температура стала**, не цикл (значення — середина смуги, журнал на кожну точку; ⊕ 2026-09-24: цикл 20–40 °C не належить більше жодному тесту — прискорений став ізотермою 40 °C (⚖️ founder, [`01_02 §2`](../../01_02_Ti_6Al_4V_Metallurgy_and_DMLS.md)); «смуги» більше немає, тож підстава значення мертва — уставку перерішено, ⊕ нижче); (б) **O₂ — ЖУРНАЛ, не контроль**; (в) **потенціостат у першій програмі НЕ купуємо** — лишається опцією фази 2. **Підстава:** (а) цикл 20–40 °C належить ПРИСКОРЕНОМУ тесту HW.3, де він і є прискорювачем; у S-N температура має бути контрольованою змінною, інакше вона змішується з частотою й часом, а саме їх розводить міст D. (б) У ксилемі O₂ «низька і непостійна» ([`01_01 §1`](../../01_01_Coaxial_Gyroid_Topology_and_PEEK.md)), тож задати «правильне» значення нема з чого: аерована комірка ксилему не відтворює, деаерована відтворює один край; журнал дає дані для інтерпретації, а контроль коштує й обіцяє точність, якої в предметі немає. (в) Рядок §7 сам позначає робоче вікно як «висновок плану, не вимір»; накинути потенціал на ГОЛИЙ метал без ферментного стеку означало б відтворити НАШУ гіпотезу, а не службу. **Ціна:** (а) втрачаємо термоциклічну компоненту — її несе HW.3 (⊕ перевернуто 2026-09-24: HW.3 теж ізотерма, §7); (б) O₂ стає неконтрольованою змінною між серіями, мітигація — одна комірка, один режим, журнал на кожну точку; (в) втома міряється при вільній корозії, і **напрямок зсуву проти службового вікна невідомий** — це не «консервативно», це невідомо, і так і треба казати. **При «так»:** §7 · лист §Test medium (температура · O₂ · потенціал) · §9 таблиця. **Найслабша ланка:** (а) закриває §5.2 (в) — грати температурою як компенсацією частотного ефекту більше не можна, тож уся вага лягає на міст D; (б) якщо різниця між плечима виявиться порядку впливу O₂, розвести їх не вдасться; (в) якщо стек справді тримає метал біля E°(Os), вільна корозія є ІНШИМ режимом, і перенесення стане під питання — тоді потенціостат повертається фазою 2.
