Repository: Alexey-Lukin/silken_net

# Silken Net — Gaia 2.0: The Cyber-Physical State

**Nature-as-a-Service (NaaS) / D-MRV Platform — 12-Chain Multichain Architecture**

Silken Net is a trustless Digital Measurement, Reporting, and Verification (D-MRV) platform that integrates forest biological homeostasis with IoT sensor networks and a 12-chain decentralized infrastructure. Trees become sovereign digital citizens with machine passports (peaq DID), ZK-verified telemetry (IoTeX W3bstream), and token rewards across Polygon, Solana, Celo, and Ethereum.

File: docs/protocols/anchor/sn_fatigue_test_plan.md (part 3 of 3)
# Анкер — план S-N-випробування друкованого Ti (Wöhler у соку · HW.23, плече bake HW.27)
  - ⊕ ⚖️ **Уставка — 40 °C, ДЕЛЕГОВАНО 2026-09-24** (підставу «середина смуги» вбила ізотерма HW.3). **Підстава:** власна підстава §7 цього плану — часові (HW.3) й циклові дані на ОДНОМУ середовищі; температура є частиною середовища, і з прискореним тестом збігається лише 40 °C. **Ціна:** 40 °C суворіше за дерево — «пройшов» консервативне, а «не пройшов» може бути артефактом температури й вимагатиме перевірки нижче; нагріта втомна комірка є не в кожного тест-хаусу. **Найслабша ланка:** здатність адресата тримати 40 °C не зміряна для ЖОДНОЇ гілки — лист питає її прямо й дає фолбек «найвища стала уставка, яку ви тримаєте, і скажіть про це». **Осі:** порівнянність із HW.3 — лише 40 · консерватизм — 40 ≥ 30 · реалістичність дереву — жодна (30 °C теж не польова), тож вона вироку не виносить.
- **№14 формула «еквівалент 5+ років фретингу».** **Рекомендація:** зняти формулу, не шукати їй числа. **Підстава:** вона змішує ТРИ шкали, і жодна пара з них не конвертується: фретинг — окремий механізм, якого ця програма не міряє взагалі (§8); «роки» — шкала Arrhenius-старіння за ЧАСОМ ([`01_02 §2`](../../01_02_Ti_6Al_4V_Metallurgy_and_DMLS.md): 12 тижнів @ 40 °C ≈ 2.2–5.7 року); а S-N міряє ЦИКЛИ. Тобто питання в тій формі не має відповіді, і будь-яке число, яким його закрити, було б фабрикацією одиниці. **Ціна:** людська нога, що просила «еквівалент 5+ років», лишається без відповіді В ТІЙ ФОРМІ — і це правильний результат, а не борг. Перерахунок циклів у роки лишається законним рівно в одному місці: бюджет HW.43 (частота служби × час служби), де обидві величини названі. **При «так»:** §9 таблиця · §8 (рядок про фретинг як окремий механізм). **Найслабша ланка:** зняття формули не створює тесту на фретинг — якщо фретинг у посадці Zone 1↔2 важить, його треба заводити окремою ногою, і ця рекомендація цього не робить.

⚠️ Присуди **№10** (статистика й `n`) і **№13** (тонкостінне плече) рекомендацій НЕ діставали й лишаються у формі таблиці — обидва законно чекають відповіді тест-хаусу (ISO 12107 · здійсненність перерізу), тобто це не прогалина проходу, а їхній справжній гейт.

---

## 10. Що їде в лист тест-хаусу (лист — `anchor_sn_fatigue_rfq`; розіслано 2026-11-07 і 2026-11-18)

**Питати** (ціна поштучно, як у `anchor_coin_electrochem_rfq` (тег `pre-reroot-2026-11-22`)):

1. **Спроможність:** звичайна осьова машина (діапазон частот) · резонансна · ультразвукова; максимальне N на кожен метод і паузи на охолодження; комірка для соку (занурення ⊥ зрошення · контроль температури · журнал pH і O₂ · потенціостат); кількість каналів.
2. **Стандарти, за якими працюють:** осьовий метод (ASTM E466 ⊥ ISO 1099) · статистика (ISO 12107) · практика корозійної втоми (напр. ASTM F1801 — назву звірено, §11; наш сік тоді — задеклароване відхилення) й ультразвуку — якщо є, назвати · **акредитацію — по кожному тесту, а не по лабораторії:** який пункт обсягу (сертифікат і метод) покриває тест і чи входить титан в об'єкт обсягу.
3. **Зразок:** геометрія з as-built робочою частиною, надрукованою в розмір · найменший можливий переріз (тонкостінне плече) · як рахують напруження на шорсткій робочій частині · ультразвукова геометрія і чи можливий частотний міст на одній геометрії.
4. **Критерії зупинки** на кожній машині · що роблять із run-out · SEM-фрактографія кожного зруйнованого зразка (ціна за зразок).
5. **Статистичний план:** рівні й staircase від НАШОГО розтягу свідків · мінімальні кількості для медіанної кривої і для нижньої межі.
6. **Формат даних:** сирі дані кожної точки — амплітуда, R, частота, N, критерій, журнали температури/pH/O₂, ID зразка з побудовою й орієнтацією, фото фрактографії.
7. **Рядки ціни:** зразко-година на машину · налаштування комірки · фрактографія · свідки на розтяг · терміни · пілот на кількох зразках.
8. ⊕ **З ревʼю листа в рамці тест-хаусу (2026-09-14):** базовий кейс, який пропонує сам тест-хаус (одна серія, A, run-out 10⁷), і все інше — дельтами, бо сотні комбінацій інакше повертаються прайсом «subject to capacity» · матриця серій × маршрутів · фаза 0 як платна інженерія (геометрія · перевірка співвісності · прогін середовища без зразків · процедури) · вхідний контроль, запасні зразки й недійсні випробування (руйнування поза робочою частиною) · напруження на номінальному й виміряному мінімальному перерізі · параметр западин шорсткості поруч із середнім · частота A — «confirmed before the order», інакше тест-хаус обере найшвидшу · потенціостат лише на A · для ультразвуку в соку рідина лише у вузлі зміщення (на кінцях — кавітаційна ерозія).

**Не йде в лист — перелік живе ТУТ** (репо-нота dispatch-блоку листа і запис делегованого присуду — §4.2 п. 5 — на нього посилаються): наші σ_e зі смугою, дерейт скрипта `55`, SF і in-silico вердикти (⚖️ §4.2 п.5) · гіпотеза «після HIP загрози поверхневі» (§5.2 а) · ланцюг «тріщина шару → відкол із ферментами» (§6.1) і клас зародження «гідридний шар» — лист дає нейтральні класи · параметри маршруту й призначення кожної серії, що різниться процесом (§2) — ФАКТИ процесу, потрібні для поводження й фрактографії, узгоджуються при замовленні (переглянутий присуд §4.2 п.5; статус bake серій кодується — ✅ 2026-09-17) · Arrhenius-оцінка стиску (§5.2 в) · відкриті присуди як суперечки (формула «confirmed before the order») · ID трекера, канон-рефи, статус-маркери · імена інших постачальників.

**Не тест-хаусу:** друк · HIP · EAAE · bake зразків робить вендор деталей тим самим маршрутом (пропозиція плану, §2.1), окремим рядком DMLS-запиту. Питанням він уже стоїть у pre-qual листі ([`vendor_templates`](../procurement/vendor_templates.md) §Processing п.16: пп. 2–4 і 14 не поширюються на серії, що від них свідомо відходять; «mandatory» з них — пп. 2 · 4 · 14 (HIP · bake · активація), а п.3 (орієнтація) з 2026-09-17 — питання, не вимога), а **рядок замовлення пишеться після ⚖️ §9 п.15**. Рядок у [`rfq_registry`](../procurement/rfq_registry.md) — «Анкер — втома друкованого Ti (S-N) — тест».

**Відповідь тест-хаусу в репо не комітиться**: сюди й у HW.23 іде лише наш висновок (як у `anchor_coin_electrochem_rfq` (тег `pre-reroot-2026-11-22`) §0 п.4).

---

## 11. Джерела — звірка DOI (Crossref, 2026-09-13)

Узято лише звірений рівень. Де запис Crossref несе анотацію — зміст анотації; де не несе — **лише назва**, і ні напряму, ні величини ефекту з неї не виводимо.

| DOI | Робота | Рівень | Що взято |
|---|---|---|---|
| `10.1046/j.1460-2695.1999.00183.x` | Bathias · 1999 · *Fatigue & Fracture of Engineering Materials & Structures* 22:559–565 · «There is no infinite fatigue life in metallic materials» | анотація | форма S-N понад 10⁷ і межа витривалості невідомі, окрім статистичних підходів; досліджувати 10⁶–10¹⁰; п'єзоелектричні машини дають 10¹⁰ циклів менш ніж за тиждень; тести на 20 кГц (сплави аерокосмічної галузі) |
| `10.1111/ffe.12365` | Mayer · 2016 (online 2015) · *FFEMS* 39:3–29 · «Recent developments in ultrasonic fatigue» | анотація | ультразвук до 10¹⁰ циклів; R ≠ −1; прогрес тестів у корозійних середовищах; середовище в деяких Al-сплавах подовжує ресурс; можливі частотні ефекти в Ti, Ni та їхніх сплавах |
| `10.1111/j.1460-2695.2008.01257.x` | Takeuchi · Furuya · Nagashima · Matsuoka · 2008 · *FFEMS* 31:599–605 · «The effect of frequency on the giga-cycle fatigue properties of a Ti-6Al-4V alloy» | анотація | Ti-6Al-4V класу 900 МПа (AM не заявлено); 120 Гц / 600 Гц / 20 кГц; внутрішнє зародження — ефект знехтуваний; поверхневе на гладких (лише плавка C, одна з трьох) — вища міцність на високій частоті; надріз — ефекту майже немає; високочастотні тести не застосовні до поверхневого руйнування гладких зразків; нагрів пригнічували |
| `10.3390/ma12182892` | Wegner et al. · 2019 · *Materials* 12(18):2892 · «Corrosion and Corrosion Fatigue Properties of Additively Manufactured Magnesium Alloy WE43 in Comparison to Titanium Alloy Ti-6Al-4V in Physiological Environment» | анотація | L-PBF WE43 (Mg), Ti-6Al-4V — референс: довший тест → сильне падіння втомної міцності WE43; друкована шорсткість → локально посилена корозія → множинне зародження; про Ti анотація мовчить |
| `10.1016/j.ijfatigue.2016.05.018` | Günther et al. · 2017 · *International Journal of Fatigue* 94:236–245 · «Fatigue life of additively manufactured Ti–6Al–4V in the very high cycle fatigue regime» | лише назва | VHCF саме AM Ti-6Al-4V — предмет досліджень |
| `10.3389/fmats.2015.00072` | Wycisk · Siddique · Herzog · Walther · Emmelmann · 2015 · *Frontiers in Materials* 2 · «Fatigue Performance of Laser Additive Manufactured Ti–6Al–4V in Very High Cycle Fatigue Regime up to 10⁹ Cycles» | анотація (сторінка видавця; у Crossref анотації немає) + методика з тіла | лазерно-друкований Ti-6Al-4V, після зняття напружень і після HIP; звичайної межі витривалості до 10⁹ немає, ресурс росте зі зниженням навантаження; впливу частоти на ресурс не виявлено; зародження зсувається з поверхні всередину з ростом N (з тіла: на 10⁶ при R = 0.1 і на 10⁷ при R = −1); машини 50 Гц (R = 0.1) · 59 Гц (R = −1) · 20 кГц імпульс-пауза 1:1 з повітряним охолодженням. Чи оброблені зразки — не звірено |
| `10.3390/ma14092245` | Fitzka · Schönbauer · Rhein · Sanaei · Zekriardehani · Tekalur · Carroll · Mayer · 2021 · *Materials* 14:2245 · «Usability of Ultrasonic Frequency Testing for Rapid Generation of High and Very High Cycle Fatigue Data» | анотація | огляд: втомні властивості Ti- і Ni-сплавів нечутливі до частоти випробування; імпульсне навантаження й охолодження запобігають нагріву; радять замкнений контур амплітуди й резонансної частоти |
| `10.1520/F1801` | ASTM International · «Practice for Corrosion Fatigue Testing of Metallic Implant Materials» | лише назва | існує практика корозійної втоми імплантних металів — кандидат шаблону комірки, наш сік до неї буде відхиленням; змісту не читано |
| `10.1520/E0739` · `10.1520/E1012` | ASTM International · «Guide for Statistical Analysis of Linear or Linearized Stress-Life (S-N) and Strain-Life (ε-N) Fatigue Data» · «Practice for Verification of Testing Frame and Specimen Alignment Under Tensile and Compressive Axial Force Application» | лише назви | статистичний аналіз S-N і перевірка співвісності — приклади в листі; змісту не читано |
| ISO 11782-1:1998 (iso.org) | «Corrosion of metals and alloys — Corrosion fatigue testing — Part 1: Cycles to failure testing» | лише назва | приклад практики корозійної втоми; змісту не читано |
| `10.1007/s00468-003-0295-6` | Moore · Maguire · 2004 · *Trees* · «Natural sway frequencies and damping ratios of trees: concepts, review and synthesis of previous studies» | анотація (сторінка видавця) | 602 хвойні дерева восьми порід: власна частота гойдання лінійно залежить від DBH/H²; сосни після поправки на розмір — нижча частота за ялини й псевдотсуги; дерева без гілок гойдаються частіше. Числового діапазону анотація не дає |
| `10.1007/s00468-007-0147-x` | Jonsson · Foetzki · Kalberer · Lundström · Ammann · Stöckli · 2007 · *Trees* · «Natural frequencies and damping ratios of Norway spruce … growing on subalpine forested slopes» | анотація (сторінка видавця) | 24 ялини: перша власна частота найкраще корелює з DBH/H²; різниці між напрямками вздовж і впоперек схилу немає |
| `10.1016/j.ijfatigue.2021.106294` | Du et al. · 2021 · *IJF* 149:106294 · «Crack initiation mechanisms under two stress ratios up to very-high-cycle fatigue regime for a selective laser melted Ti-6Al-4V» | лише назва | існує робота про механізми зародження тріщини в SLM Ti-6Al-4V за двох R аж до VHCF; чи і як R їх змінює, з назви не виводимо |
| `10.1016/j.ijfatigue.2018.07.020` | Masuo et al. · 2018 · *IJF* 117:163–179 · «Influence of defects, surface roughness and HIP on the fatigue strength of Ti-6Al-4V manufactured by additive manufacturing» | лише назва | дефекти · шорсткість · HIP — названі змінні. Підставою для «+30–50 %» [`01_02 §1.7`](../../01_02_Ti_6Al_4V_Metallurgy_and_DMLS.md) ця назва не є |
| `10.1016/j.ijfatigue.2012.11.011` | Leuders et al. · 2013 · *IJF* 48:300–307 · «On the mechanical behaviour of titanium alloy TiAl6V4 manufactured by selective laser melting: Fatigue resistance and crack growth performance» | лише назва | порівнянна робота для розмови з тест-хаусом; зміст не читано |
| `10.1016/j.ijfatigue.2015.01.004` | Pérez-Mora · Palin-Luc · Bathias · Paris · 2015 · *IJF* 74:156–165 · «Very high cycle fatigue of a high strength steel under sea water corrosion: A strong corrosion and mechanical damage coupling» | лише назва | ⚠️ сталь у морській воді: сильна взаємодія корозії й механічного пошкодження у VHCF — клас доказу, не Ti |

⛔ **Відкинуто:** `10.1111/j.1460-2695.2008.01259.x`. Crossref віддав за ним іншу роботу (Contreras et al., 2008, small punch test). Правильний DOI Takeuchi знайдено бібліографічним запитом Crossref і звірено окремо (рядок вище).
**Стандарти:** для ASTM E466 запис Crossref `10.1520/e0466` (ASTM International) дає лише назву «Practice for Conducting Force Controlled Constant Amplitude Axial Fatigue Tests of Metallic Materials». **ISO 1099 і ISO 12107 звірено за каталогом iso.org 2026-09-14** (рівень — назва, статус і абстракт каталожної сторінки): **ISO 1099:2017** «Metallic materials — Fatigue testing — Axial force-controlled method», видання 3 — абстракт: осьові сталоамплітудні силокеровані випробування при кімнатній температурі на металевих зразках без навмисних концентраторів; видання 4 на стадії публікації, тож лист просить видання, а не цитує рік. **ISO 12107:2012** «Metallic materials — Fatigue testing — Statistical planning and analysis of data», видання 2, перегляд зареєстровано. ⚠️ Абстракт **відкликаного** видання 2003 обмежував метод даними «homogeneous behaviour due to a single mechanism of fatigue failure»; абстракт 2012 цього речення не несе, і чи обмеження лишилось, ми не читали. Тому лист ПИТАЄ, як статистика тест-хаусу трактує змішані механізми зародження в одній серії (§5.2 а), а не цитує обмеження. Змісту жодного стандарту не читано.

---

## 12. Cross-references

| Ресурс | Що бере |
|---|---|
| [`00_07`](../../00_07_Action_Plan_Tracker.md) HW.23 · HW.27 · HW.43 | ноги, що споживають план; бюджет циклів |
| [`01_02 §1.3`](../../01_02_Ti_6Al_4V_Metallurgy_and_DMLS.md) · [`01_02 §1.6`](../../01_02_Ti_6Al_4V_Metallurgy_and_DMLS.md) · [`01_02 §1.7`](../../01_02_Ti_6Al_4V_Metallurgy_and_DMLS.md) | маршрут процесу й водень (разом із §1.3a), орієнтація, HIP |
| [`01_02 §2.1`](../../01_02_Ti_6Al_4V_Metallurgy_and_DMLS.md) · [`01_02 §2.2`](../../01_02_Ti_6Al_4V_Metallurgy_and_DMLS.md) · [`01_02 §2.5`](../../01_02_Ti_6Al_4V_Metallurgy_and_DMLS.md) | рецепт соку; частоти й стенд; сплави й Arrhenius |
| [`01_01 §1.4`](../../01_01_Coaxial_Gyroid_Topology_and_PEEK.md) · [`01_01 §4.2`](../../01_01_Coaxial_Gyroid_Topology_and_PEEK.md) · [`01_01 §5.2`](../../01_01_Coaxial_Gyroid_Topology_and_PEEK.md) · [`01_01 §5.5`](../../01_01_Coaxial_Gyroid_Topology_and_PEEK.md) | шина; натяг; радіальне навантаження; перемичка |
| [`02_02 §2.2`](../../02_02_Blind_Mate_Pogo_Pin_Interface.md) · [`01_03 §2.1`](../../01_03_EBFC_Enzymatic_Bio_Fuel_Cell.md) | сила pogo; потенціал медіатора |
| `tools/in_silico/scripts/55_bus_mechanical.py` · кеш `mechanical/bus_mechanical.json` | формула σ_e; напруження дроту й відхиленої гілки `printed` |
| `tools/in_silico/scripts/62_wind_duty_cycle.py` · кеш `mechanical/wind_duty_cycle.json` | лічба циклів |
| кеш `mechanical/gyroid_ligament.json` | t/період network |
| [`fmea_fmeca_register`](../hardware/fmea_fmeca_register.md) | рядки #13 · #6 |
| [`anchor_alloy_rfq`](../procurement/anchor_alloy_rfq.md) · `anchor_coin_electrochem_rfq` (тег `pre-reroot-2026-11-22`) · [`vendor_templates`](../procurement/vendor_templates.md) | виключення механіки · взірець листа · σ_y як «generic wrought» і зразки питанням (§Processing п.16) |
| [`anchor_sn_fatigue_rfq`](../procurement/anchor_sn_fatigue_rfq.md) | лист тест-хаусу, що споживає §10 |
